Repository: kjarzenko/TryToRunSomeCAD

FreeCAD
-------
FreeCAD is a general purpose feature-based, parametric 3D modeler for 
CAD, MCAD, CAx, CAE and PLM, aimed directly at mechanical engineering 
and product design but also fits a wider range of uses in engineering, 
such as architecture or other engineering specialties. It is 100% Open 
Source (LGPL2+ license) and extremely modular, allowing for very 
advanced extension and customization.

FreeCAD is based on OpenCASCADE, a powerful geometry kernel, features an 
Open Inventor-compliant 3D scene representation model provided by the 
Coin 3D library, and a broad Python API. The interface is built with Qt. 
FreeCAD runs exactly the same way on Windows, Mac OSX, BSD and Linux 
platforms.

- [Home page](http://www.freecadweb.org)
- [Documentation wiki](http://www.freecadweb.org/wiki/)
- [Forum](http://forum.freecadweb.org/)
- [Bug tracker](http://www.freecadweb.org/tracker/)
- [Git repository](https://github.com/FreeCAD/FreeCAD)

Compiling
---------

Compiling FreeCAD requires installation of several libraries and their 
development files such as OpenCASCADe, Coin and Qt, listed in the 
pages below. Once this is done, FreeCAD can be simply compiled with 
cMake. On Windows, these libraries are bundled and offered by the 
FreeCAD team in a convenient package. On Linux, they are usually found 
in your distribution's repositories, and on Mac OSX and other platforms 
you will usually need to compile them yourself.

The pages below contain up-to-date build instructions:

- [Linux](http://www.freecadweb.org/wiki/CompileOnUnix)
- [Windows](http://www.freecadweb.org/wiki/CompileOnWindows)
- [Mac OSX](http://www.freecadweb.org/wiki/CompileOnMac)
- [Cygwin](http://www.freecadweb.org/wiki/CompileOnCygwin)
- [MinGW](http://www.freecadweb.org/wiki/CompileOnMinGW)

Usage & Getting help
--------------------
The FreeCAD wiki contains documentation on 
general FreeCAD usage, Python scripting, and development. These 
pages might help you get started:

- [Getting started](http://www.freecadweb.org/wiki/Getting_started)
- [Features list](http://www.freecadweb.org/wiki/Feature_list)
- [Frequent questions](http://www.freecadweb.org/wiki/FAQ)
- [Workbenches](http://www.freecadweb.org/wiki/Workbench_Concept)
- [Scripting](http://www.freecadweb.org/wiki/Power_users_hub)
- [Development](http://www.freecadweb.org/wiki/Developer_hub)

The [FreeCAD forum](http://forum.freecadweb.org) is also a great place
to find help and solve specific problems you might encounter when
learning to use FreeCAD.

This is the FreeCAD standard material library. It's intended to gather
the most common Material definitions.
How to do a description is explained here:
http://www.freecadweb.org/wiki/index.php?title=Material

To make the material description useful for a lot of applications only
files with the (CC BY 3.0) license will be accepted into the FreeCAD
source distribution. For more detail about the license, see here:
http://creativecommons.org/

Please help!
Enlargen the base of Materials for FreeCAD will greatly benefit the
usability of FreeCAD. So please help us to add new Materials, review
existing ones or add additional values. A good source for material
definitions are textbooks or the www.matweb.com database.

2013 Juergen Riegel

Edit:
This is work in progress. Please verify the material properties before
use.

Please use the provided TEMPLATE.FCMat file to create new materials.

File: src/Mod/Material/StandardMaterial/ABS-Generic.FCMat
; ABS-Generic
; (c) 2013 Juergen Riegel (CC-BY 3.0)
; information about the content of such cards can be found on the wiki:
; https://www.freecadweb.org/wiki/Material
; file created by FreeCAD0.18.16022 (Git)

[General]
Name = ABS
Description = This is a blend AcrylnitrilButadienStyrol (ABS) material card. The values are at the low end of the spectrum. If you need a more precise material definition use the more specialised ABS-blend cards.
Father = Thermoplast
SourceURL = http://www.matweb.com/search/DataSheet.aspx?MatGUID=eb7a78f5948d481c9493a67f0d089646

[Mechanical]
Density = 1060 kg/m^3
PoissonRatio = 0.37
UltimateTensileStrength = 38.8 MPa
YieldStrength = 44.1 MPa
YoungsModulus = 2300 MPa

[Thermal]
SpecificHeat = 2050 J/kg/K
ThermalConductivity = 0.158 W/m/K
ThermalExpansionCoefficient = 0.000093 m/m/K

[Cost]
ProductURL = https://en.wikipedia.org/wiki/Acrylonitrile_butadiene_styrene

File: src/Mod/Material/StandardMaterial/Acrylic-Glass-Generic.FCMat
; Acrylic-Glass-Generic
; (c) 2016 Przemo Firszt (CC-BY 3.0)
; information about the content of such cards can be found on the wiki:
; https://www.freecadweb.org/wiki/Material
; file created by FreeCAD0.18.16022 (Git)

[General]
Name = Acrylic Glass
Description = Poly(methyl methacrylate) (PMMA, acrylic, acrylic glass, trade names Plexiglas, Acrylite, Lucite, Perspex) a transparent thermoplastic often used in sheet form as a lightweight or shatter-resistant alternative to glass.
DescriptionPL = Szkło akrylowe (szkło organiczne; inaczej pleksi, pleksiglas, metapleks) – przezroczyste tworzywo sztuczne, którego głównym składnikiem jest polimer – poli(metakrylan metylu) (PMMA).
Father = of the material, i.e. for PLA is Thermoplast, for Steel is Metal Thermoplast
SourceURL = http://www.matweb.com/search/DataSheet.aspx?MatGUID=632572aeef2a4224b5ac8fbd4f1b6f77

[Mechanical]
CompressiveStrength = 103 MPa
Density = 1160 kg/m^3
PoissonRatio = 0.38
ShearModulus = 1.08 GPa
UltimateTensileStrength = 57.7 MPa
YieldStrength = 73.7 MPa
YoungsModulus = 2550 MPa

[Thermal]
SpecificHeat = 1480 J/kg/K
ThermalConductivity = 0.193 W/m/K
ThermalExpansionCoefficient = 0.000075 m/m/K

[Cost]
ProductURL = https://en.wikipedia.org/wiki/Poly(methyl_methacrylate)

File: src/Mod/Material/StandardMaterial/AlMg3F24.FCMat
; AlMg3F24
; (c) 2014 M. Münch - GNU Lesser General Public License (LGPL)
; information about the content of such cards can be found on the wiki:
; https://www.freecadweb.org/wiki/Material
; file created by FreeCAD0.18.16022 (Git)

[General]
Name = AlMg3F24
NameDE = AlMg3F24
Father = Metal
KindOfMaterial = Aluminium
KindOfMaterialDE = Aluminium
MaterialNumber = 3.3535.26
Norm = DIN 1725

[Mechanical]
Density = 2700 kg/m^3
PoissonRatio = 0.3
ShearModulus = 27000 MPa
UltimateStrain = 5
UltimateTensileStrength = 250 MPa
YieldStrength = 180 MPa
YoungsModulus = 70000 MPa

[Thermal]
ThermalExpansionCoefficient = 0.000023 m/m/K

File: src/Mod/Material/StandardMaterial/AlMgSi1F31.FCMat
; AlMgSi1F31
; (c) 2014 M. Münch - GNU Lesser General Public License (LGPL)
; information about the content of such cards can be found on the wiki:
; https://www.freecadweb.org/wiki/Material
; file created by FreeCAD0.18.16022 (Git)

[General]
Name = AlMgSi1F31
NameDE = AlMgSi1F31
Father = Metal
KindOfMaterial = Aluminium
KindOfMaterialDE = Aluminium
MaterialNumber = 3.2315.72
Norm = DIN 1725

[Mechanical]
Density = 2700 kg/m^3
PoissonRatio = 0.3
ShearModulus = 27000 MPa
UltimateStrain = 10
UltimateTensileStrength = 310 MPa
YieldStrength = 260 MPa
YoungsModulus = 70000 MPa

[Thermal]
ThermalExpansionCoefficient = 0.000023 m/m/K

File: src/Mod/Material/StandardMaterial/AlZn4-5Mg1F35.FCMat
; AlZn4-5Mg1F35
; (c) 2014 M. Münch - GNU Lesser General Public License (LGPL)
; information about the content of such cards can be found on the wiki:
; https://www.freecadweb.org/wiki/Material
; file created by FreeCAD0.18.16022 (Git)

[General]
Name = AlZn4,5Mg1F35
NameDE = AlZn4,5Mg1F35
Father = Metal
KindOfMaterial = Aluminium
KindOfMaterialDE = Aluminium
MaterialNumber = 3.4335.71
Norm = DIN 1725

[Mechanical]
Density = 2700 kg/m^3
PoissonRatio = 0.3
ShearModulus = 27000 MPa
UltimateStrain = 10
UltimateTensileStrength = 350 MPa
YieldStrength = 290 MPa
YoungsModulus = 70000 MPa

[Thermal]
ThermalExpansionCoefficient = 0.000023 m/m/K

File: src/Mod/Material/StandardMaterial/Aluminum-6061-T6.FCMat
; Aluminum-6061-T6
; (c) 2016 Mandeep Singh (CC-BY 3.0)
; information about the content of such cards can be found on the wiki:
; https://www.freecadweb.org/wiki/Material
; file created by FreeCAD0.18.16022 (Git)

[General]
Name = Aluminum 6061-T6
Description = Precipitation-hardened, Nonferrous Aluminum alloy
Father = Metal
KindOfMaterial = Aluminium
KindOfMaterialDE = Aluminium

[Mechanical]
Density = 2700 kg/m^3
PoissonRatio = 0.33
UltimateTensileStrength = 310 MPa
YoungsModulus = 69000 MPa

[Thermal]
ThermalConductivity = 167 W/m/K

[Cost]
ProductURL = https://en.wikipedia.org/wiki/6061_aluminium_alloy

File: src/Mod/Material/StandardMaterial/CalculiX-Steel.FCMat
; CalculiX-Steel
; (c) 2013 Juergen Riegel (CC-BY 3.0)
; information about the content of such cards can be found on the wiki:
; https://www.freecadweb.org/wiki/Material
; file created by FreeCAD0.18.16022 (Git)

[General]
Name = CalculiX-Steel
Description = Standard steel material for CalculiX sample calculations
Father = Metal

[Mechanical]
Density = 7900 kg/m^3
PoissonRatio = 0.3
YoungsModulus = 210000 MPa

[Thermal]
SpecificHeat = 590 J/kg/K
ThermalConductivity = 43 W/m/K
ThermalExpansionCoefficient = 0.000012 m/m/K

File: src/Mod/Material/StandardMaterial/Concrete-Generic.FCMat
; Concrete-Generic
; (c) 2013 Yorik van Havre (CC-BY 3.0)
; information about the content of such cards can be found on the wiki:
; https://www.freecadweb.org/wiki/Material
; file created by FreeCAD0.18.16022 (Git)

[General]
Name = Concrete
Description = A standard C-25 construction concrete
Father = Aggregate
StandardCode = Masterformat 03 33 13

[Mechanical]
CompressiveStrength = 25 MPa
Density = 2400 kg/m^3
PoissonRatio = 0.17
YoungsModulus = 32000 MPa

[Cost]
ProductURL = https://en.wikipedia.org/wiki/Concrete

File: src/Mod/Material/StandardMaterial/Glass-E-GlassFibre.FCMat
; Glass-E-GlassFibre
; (c) 2015 DaviKaur (CC-BY 3.0)
; information about the content of such cards can be found on the wiki:
; https://www.freecadweb.org/wiki/Material
; file created by FreeCAD0.18.16022 (Git)

[General]
Name = Glass-E
Description = Glass Fibre
Father = Glass

[Mechanical]
CompressiveStrength = 1080 MPa
Density = 2580 kg/m^3
UltimateTensileStrength = 3445 MPa

[Cost]
ProductURL = https://en.wikipedia.org/wiki/Glass_fiber

File: src/Mod/Material/StandardMaterial/Glass-Generic.FCMat
; Glass-Generic
; (c) 2015 Przemo Firszt (CC-BY 3.0)
; information about the content of such cards can be found on the wiki:
; https://www.freecadweb.org/wiki/Material
; file created by FreeCAD0.18.16022 (Git)

[General]
Name = Glass
Description = Generic soda-lime glass
DescriptionDE = Normalglas
DescriptionPL = Szkło sodowe
Father = Glass

[Mechanical]
Density = 2520 kg/m^3
PoissonRatio = 0.22
YoungsModulus = 72000 MPa

[Thermal]
ThermalExpansionCoefficient = 0.000009 m/m/K

[Cost]
ProductURL = https://en.wikipedia.org/wiki/Soda-lime_glass

File: src/Mod/Material/StandardMaterial/Glass-S2-GlassFibre.FCMat
; Glass-S2-GlassFibre
; (c) 2015 DaviKaur (CC-BY 3.0)
; information about the content of such cards can be found on the wiki:
; https://www.freecadweb.org/wiki/Material
; file created by FreeCAD0.18.16022 (Git)

[General]
Name = Glass-S2
Description = Glass Fibre
Father = Glass

[Mechanical]
CompressiveStrength = 1600 MPa
Density = 2460 kg/m^3
UltimateTensileStrength = 4890 MPa

[Cost]
ProductURL = https://en.wikipedia.org/wiki/Glass_fiber

File: src/Mod/Material/StandardMaterial/None.FCMat
; None
; (c) 2015 Przemo Firszt (CC-BY 3.0)
; information about the content of such cards can be found on the wiki:
; https://www.freecadweb.org/wiki/Material
; file created by FreeCAD0.18.16022 (Git)

[General]
Name = None
Description = This is a not defined material
Father = None

[Mechanical]
Density = 0 kg/m^3
PoissonRatio = 0
UltimateTensileStrength = 0 MPa
YoungsModulus = 0 MPa

File: src/Mod/Material/StandardMaterial/PA6-Generic.FCMat
; PA6-Generic
; (c) 2019 Uwe Stöhr (CC-BY 3.0)
; information about the content of such cards can be found on the wiki:
; https://www.freecadweb.org/wiki/Material
; file created by FreeCAD0.18.16022 (Git)

[General]
Name = Polyamide 6
SourceURL = http://www.matweb.com/search/datasheet.aspx?MatGUID=8d78f3cfcb6f49d595896ce6ce6a2ef1

[Mechanical]
CompressiveStrength = 67.6 MPa
Density = 1150 kg/m^3
PoissonRatio = 0.39
UltimateTensileStrength = 75.5 MPa
YieldStrength = 70.5 MPa
YoungsModulus = 2930 MPa

[Thermal]
SpecificHeat = 1670 J/kg/K
ThermalConductivity = 0.262 W/m/K
ThermalExpansionCoefficient = 0.000082 m/m/K

[Cost]
ProductURL = https://en.wikipedia.org/wiki/Nylon_6

File: src/Mod/Material/StandardMaterial/PET-Generic.FCMat
; PET-Generic
; (c) 2019 Uwe Stöhr (CC-BY 3.0)
; information about the content of such cards can be found on the wiki:
; https://www.freecadweb.org/wiki/Material
; file created by FreeCAD0.18.16022 (Git)

[General]
Name = PET
SourceURL = http://www.matweb.com/search/DataSheet.aspx?MatGUID=a696bdcdff6f41dd98f8eec3599eaa20

[Mechanical]
CompressiveStrength = 38.0 MPa
Density = 1380 kg/m^3
PoissonRatio = 0.36
ShearModulus = 0.0385 GPa
UltimateTensileStrength = 38.8 MPa
YieldStrength = 62.8 MPa
YoungsModulus = 3150 MPa

[Thermal]
SpecificHeat = 1140 J/kg/K
ThermalConductivity = 0.181 W/m/K
ThermalExpansionCoefficient = 0.000072 m/m/K

[Cost]
ProductURL = https://en.wikipedia.org/wiki/Polyethylene_terephthalate

File: src/Mod/Material/StandardMaterial/PLA-Generic.FCMat
; PLA-Generic
; (c) 2019 Uwe Stöhr (CC-BY 3.0)
; information about the content of such cards can be found on the wiki:
; https://www.freecadweb.org/wiki/Material
; file created by FreeCAD0.18.16022 (Git)

[General]
Name = PLA
Description = Polylactic acid or polylactide (PLA, Poly) is a biodegradable thermoplastic aliphatic polyester derived from renewable resources, such as corn starch, tapioca roots, chips, starch or sugarcane.
Father = Thermoplast
SourceURL = https://www.sd3d.com/wp-content/uploads/2017/06/MaterialTDS-PLA_01.pdf

[Mechanical]
Density = 1240 kg/m^3
PoissonRatio = 0.36
UltimateTensileStrength = 26.4 MPa
YieldStrength = 35.9 MPa
YoungsModulus = 3640 MPa

[Thermal]
SpecificHeat = 1800 J/kg/K
ThermalConductivity = 0.130 W/m/K
ThermalExpansionCoefficient = 0.000041 m/m/K

[Cost]
ProductURL = https://en.wikipedia.org/wiki/Polylactic_acid

File: src/Mod/Material/StandardMaterial/PP-Generic.FCMat
; PP-Generic
; (c) 2019 Uwe Stöhr (CC-BY 3.0)
; information about the content of such cards can be found on the wiki:
; https://www.freecadweb.org/wiki/Material
; file created by FreeCAD0.18.16022 (Git)

[General]
Name = Polypropylene
SourceURL = http://www.matweb.com/search/DataSheet.aspx?MatGUID=a882a1c603374e278d062f106dfda95b

[Mechanical]
CompressiveStrength = 10 MPa
Density = 916 kg/m^3
PoissonRatio = 0.44
UltimateTensileStrength = 79.7 MPa
YieldStrength = 32.8 MPa
YoungsModulus = 1470 MPa

[Thermal]
SpecificHeat = 1920 J/kg/K
ThermalConductivity = 0.249 W/m/K
ThermalExpansionCoefficient = 0.000123 m/m/K

[Cost]
ProductURL = https://en.wikipedia.org/wiki/Polypropylene

File: src/Mod/Material/StandardMaterial/PTFE-Generic.FCMat
; PTFE-Generic
; (c) 2019 Uwe Stöhr (CC-BY 3.0)
; information about the content of such cards can be found on the wiki:
; https://www.freecadweb.org/wiki/Material
; file created by FreeCAD0.18.16022 (Git)

[General]
Name = PTFE
SourceURL = http://www.matweb.com/search/datasheet.aspx?MatGUID=4d14eac958e5401a8fd152e1261b6843

[Mechanical]
CompressiveStrength = 10.2 MPa
Density = 2070 kg/m^3
PoissonRatio = 0.46
UltimateTensileStrength = 34.6 MPa
YieldStrength = 20.5 MPa
YoungsModulus = 564 MPa

[Thermal]
SpecificHeat = 1010 J/kg/K
ThermalConductivity = 0.263 W/m/K
ThermalExpansionCoefficient = 0.000108 m/m/K

[Cost]
ProductURL = https://en.wikipedia.org/wiki/Polytetrafluoroethylene

File: src/Mod/Material/StandardMaterial/PVC-Generic.FCMat
; PVC-Generic
; (c) 2019 Uwe Stöhr (CC-BY 3.0)
; information about the content of such cards can be found on the wiki:
; https://www.freecadweb.org/wiki/Material
; file created by FreeCAD0.18.16022 (Git)

[General]
Name = PVC
SourceURL = http://www.matweb.com/search/DataSheet.aspx?MatGUID=1f650966ec834bb8833dd4c6e3116079

[Mechanical]
Density = 1380 kg/m^3
PoissonRatio = 0.38
UltimateTensileStrength = 50 MPa
YoungsModulus = 2800 MPa

[Thermal]
SpecificHeat = 1000 J/kg/K
ThermalConductivity = 0.150 W/m/K
ThermalExpansionCoefficient = 0.000075 m/m/K

[Cost]
ProductURL = https://en.wikipedia.org/wiki/Polyvinyl_chloride

File: src/Mod/Material/StandardMaterial/Steel-15CrNi6.FCMat
; Steel-15CrNi6
; (c) 2014 M. Münch - GNU Lesser General Public License (LGPL)
; information about the content of such cards can be found on the wiki:
; https://www.freecadweb.org/wiki/Material
; file created by FreeCAD0.18.16022 (Git)

[General]
Name = 15CrNi6
Description = High-strength carbon steel
DescriptionDE = höchste Beanspruchung, Achsen, Wellen, Ritzel, Nocken, Kegelräder
DescriptionPL = Wysokowytrzymała stal węglowa
Father = Metal
KindOfMaterial = Case-hardened steel
KindOfMaterialDE = Einsatzstahl
MaterialNumber = 1.5919
Norm = EN 10084

[Mechanical]
Density = 7800 kg/m^3
PoissonRatio = 0.3
ShearModulus = 81000 MPa
UltimateStrain = 9
UltimateTensileStrength = 1000 MPa
YieldStrength = 680 MPa
YoungsModulus = 210000 MPa

[Thermal]
ThermalExpansionCoefficient = 0.000011 m/m/K

File: src/Mod/Material/StandardMaterial/Steel-17CrNiMo6.FCMat
; Steel-17CrNiMo6
; (c) 2014 M. Münch - GNU Lesser General Public License (LGPL)
; information about the content of such cards can be found on the wiki:
; https://www.freecadweb.org/wiki/Material
; file created by FreeCAD0.18.16022 (Git)

[General]
Name = 17CrNiMo6
NameDE = 17CrNiMo6
DescriptionDE = höchste Beanspruchung, Wellen, Zahnräder
Father = Metal
KindOfMaterial = Case-hardened steel
KindOfMaterialDE = Einsatzstahl
MaterialNumber = 1.6587
Norm = EN 10084

[Mechanical]
Density = 7800 kg/m^3
PoissonRatio = 0.3
ShearModulus = 81000 MPa
UltimateStrain = 8
UltimateTensileStrength = 1150 MPa
YieldStrength = 830 MPa
YoungsModulus = 210000 MPa

[Thermal]
ThermalExpansionCoefficient = 0.000011 m/m/K

File: src/Mod/Material/StandardMaterial/Steel-1C22.FCMat
; Steel-1C22
; (c) 2014 M. Münch - GNU Lesser General Public License (LGPL)
; information about the content of such cards can be found on the wiki:
; https://www.freecadweb.org/wiki/Material
; file created by FreeCAD0.18.16022 (Git)

[General]
Name = 1C22
NameDE = C22
Description = Case hardened alloy steel
DescriptionDE = kleiner Vergütungsdurchmesser, gut schweißbar
DescriptionPL = Stal stopowa do nawęglania
Father = Metal
KindOfMaterial = Heat-treatable steel
KindOfMaterialDE = Vergütungsstahl
MaterialNumber = 1.0402
Norm = EN 10083-1

[Mechanical]
Density = 7800 kg/m^3
PoissonRatio = 0.3
ShearModulus = 81000 MPa
UltimateStrain = 27
UltimateTensileStrength = 400 MPa
YieldStrength = 230 MPa
YoungsModulus = 210000 MPa

[Thermal]
ThermalExpansionCoefficient = 0.000011 m/m/K

File: src/Mod/Material/StandardMaterial/Steel-1C35.FCMat
; Steel-1C35
; (c) 2014 M. Münch - GNU Lesser General Public License (LGPL)
; information about the content of such cards can be found on the wiki:
; https://www.freecadweb.org/wiki/Material
; file created by FreeCAD0.18.16022 (Git)

[General]
Name = 1C35
NameDE = C35
Description = Non-alloy quality steel
DescriptionPL = Wysokogatunkowa stal niestopowa
Father = Metal
KindOfMaterial = Heat-treatable steel
KindOfMaterialDE = Vergütungsstahl
MaterialNumber = 1.0501
Norm = EN 10083-1

[Mechanical]
Density = 7800 kg/m^3
PoissonRatio = 0.3
ShearModulus = 81000 MPa
UltimateStrain = 21
UltimateTensileStrength = 480 MPa
YieldStrength = 300 MPa
YoungsModulus = 210000 MPa

[Thermal]
ThermalExpansionCoefficient = 0.000011 m/m/K

File: src/Mod/Material/StandardMaterial/Steel-1C45.FCMat
; Steel-1C45
; (c) 2014 M. Münch - GNU Lesser General Public License (LGPL)
; information about the content of such cards can be found on the wiki:
; https://www.freecadweb.org/wiki/Material
; file created by FreeCAD0.18.16022 (Git)

[General]
Name = 1C45
NameDE = C45
Description = Non-alloy quality steel
DescriptionPL = Wysokogatunkowa stal niestopowa
Father = Metal
KindOfMaterial = Heat-treatable steel
KindOfMaterialDE = Vergütungsstahl
MaterialNumber = 1.0503
Norm = EN 10083-1

[Mechanical]
Density = 7800 kg/m^3
PoissonRatio = 0.3
ShearModulus = 81000 MPa
UltimateStrain = 14
UltimateTensileStrength = 580 MPa
YieldStrength = 340 MPa
YoungsModulus = 210000 MPa

[Thermal]
ThermalExpansionCoefficient = 0.000011 m/m/K

File: src/Mod/Material/StandardMaterial/Steel-1C60.FCMat
; Steel-1C60
; (c) 2014 M. Münch - GNU Lesser General Public License (LGPL)
; information about the content of such cards can be found on the wiki:
; https://www.freecadweb.org/wiki/Material
; file created by FreeCAD0.18.16022 (Git)

[General]
Name = 1C60
NameDE = C60
Description = Non-alloy quality steel
DescriptionPL = Wysokogatunkowa stal niestopowa
Father = Metal
KindOfMaterial = Heat-treatable steel
KindOfMaterialDE = Vergütungsstahl
MaterialNumber = 1.0601
Norm = EN 10083-1

[Mechanical]
Density = 7800 kg/m^3
PoissonRatio = 0.3
ShearModulus = 81000 MPa
UltimateStrain = 11
UltimateTensileStrength = 650 MPa
YieldStrength = 380 MPa
YoungsModulus = 210000 MPa

[Thermal]
ThermalExpansionCoefficient = 0.000011 m/m/K

File: src/Mod/Material/StandardMaterial/Steel-20NiCrMo2.FCMat
; Steel-20NiCrMo2
; (c) 2014 M. Münch - GNU Lesser General Public License (LGPL)
; information about the content of such cards can be found on the wiki:
; https://www.freecadweb.org/wiki/Material
; file created by FreeCAD0.18.16022 (Git)

[General]
Name = 20NiCrMo2
NameDE = 21NiCrMo2
DescriptionDE = höchste Beanspruchung, Wellen, Zahnräder
Father = Metal
KindOfMaterial = Case-hardened steel
KindOfMaterialDE = Einsatzstahl
MaterialNumber = 1.6523
Norm = EN 10084

[Mechanical]
Density = 7800 kg/m^3
PoissonRatio = 0.3
ShearModulus = 81000 MPa
UltimateStrain = 10
UltimateTensileStrength = 900 MPa
YieldStrength = 630 MPa
YoungsModulus = 210000 MPa

[Thermal]
ThermalExpansionCoefficient = 0.000011 m/m/K

File: src/Mod/Material/StandardMaterial/Steel-28Mn6.FCMat
; Steel-28Mn6
; (c) 2014 M. Münch - GNU Lesser General Public License (LGPL)
; information about the content of such cards can be found on the wiki:
; https://www.freecadweb.org/wiki/Material
; file created by FreeCAD0.18.16022 (Git)

[General]
Name = 28Mn6
NameDE = 28Mn6
Father = Metal
KindOfMaterial = Heat-treatable steel
KindOfMaterialDE = Vergütungsstahl
MaterialNumber = 1.117
Norm = EN 10083-1

[Mechanical]
Density = 7800 kg/m^3
PoissonRatio = 0.3
ShearModulus = 81000 MPa
UltimateStrain = 13
UltimateTensileStrength = 800 MPa
YieldStrength = 590 MPa
YoungsModulus = 210000 MPa

[Thermal]
ThermalExpansionCoefficient = 0.000011 m/m/K

File: src/Mod/Material/StandardMaterial/Steel-2C10.FCMat
; Steel-2C10
; (c) 2014 M. Münch - GNU Lesser General Public License (LGPL)
; information about the content of such cards can be found on the wiki:
; https://www.freecadweb.org/wiki/Material
; file created by FreeCAD0.18.16022 (Git)

[General]
Name = 2C10
NameDE = Ck10
Father = Metal
KindOfMaterial = Case-hardened steel
KindOfMaterialDE = Einsatzstahl
MaterialNumber = 1.1121
Norm = EN 10084

[Mechanical]
Density = 7800 kg/m^3
PoissonRatio = 0.3
ShearModulus = 81000 MPa
UltimateStrain = 0
UltimateTensileStrength = 640 MPa
YieldStrength = 390 MPa
YoungsModulus = 210000 MPa

[Thermal]
ThermalExpansionCoefficient = 0.000011 m/m/K

File: src/Mod/Material/StandardMaterial/Steel-30CrNiMo8.FCMat
; Steel-30CrNiMo8
; (c) 2014 M. Münch - GNU Lesser General Public License (LGPL)
; information about the content of such cards can be found on the wiki:
; https://www.freecadweb.org/wiki/Material
; file created by FreeCAD0.18.16022 (Git)

[General]
Name = 30CrNiMo8
NameDE = 30CrNiMo8
DescriptionDE = höchste Beanspruchung, Wellen, Zahnräder
Father = Metal
KindOfMaterial = Heat-treatable steel
KindOfMaterialDE = Vergütungsstahl
MaterialNumber = 1.658
Norm = EN 10083-1

[Mechanical]
Density = 7800 kg/m^3
PoissonRatio = 0.3
ShearModulus = 81000 MPa
UltimateStrain = 9
UltimateTensileStrength = 1250 MPa
YieldStrength = 1050 MPa
YoungsModulus = 210000 MPa

[Thermal]
ThermalExpansionCoefficient = 0.000011 m/m/K

File: src/Mod/Material/StandardMaterial/Steel-34CrNiMo6.FCMat
; Steel-34CrNiMo6
; (c) 2014 M. Münch - GNU Lesser General Public License (LGPL)
; information about the content of such cards can be found on the wiki:
; https://www.freecadweb.org/wiki/Material
; file created by FreeCAD0.18.16022 (Git)

[General]
Name = 34CrNiMo6
NameDE = 34CrNiMo6
DescriptionDE = höchste Beanspruchung, Wellen, Zahnräder
Father = Metal
KindOfMaterial = Heat-treatable steel
KindOfMaterialDE = Vergütungsstahl
MaterialNumber = 1.6582
Norm = EN 10083-1

[Mechanical]
Density = 7800 kg/m^3
PoissonRatio = 0.3
ShearModulus = 81000 MPa
UltimateStrain = 9
UltimateTensileStrength = 1200 MPa
YieldStrength = 1000 MPa
YoungsModulus = 210000 MPa

[Thermal]
ThermalExpansionCoefficient = 0.000011 m/m/K

File: src/Mod/Material/StandardMaterial/Steel-36CrNiMo4.FCMat
; Steel-36CrNiMo4
; (c) 2014 M. Münch - GNU Lesser General Public License (LGPL)
; information about the content of such cards can be found on the wiki:
; https://www.freecadweb.org/wiki/Material
; file created by FreeCAD0.18.16022 (Git)

[General]
Name = 36CrNiMo4
NameDE = 36CrNiMo4
DescriptionDE = höchste Beanspruchung, Wellen, Zahnräder
Father = Metal
KindOfMaterial = Heat-treatable steel
KindOfMaterialDE = Vergütungsstahl
MaterialNumber = 1.6511
Norm = EN 10083-1

[Mechanical]
Density = 7800 kg/m^3
PoissonRatio = 0.3
ShearModulus = 81000 MPa
UltimateStrain = 10
UltimateTensileStrength = 1100 MPa
YieldStrength = 900 MPa
YoungsModulus = 210000 MPa

[Thermal]
ThermalExpansionCoefficient = 0.000011 m/m/K

File: src/Mod/Material/StandardMaterial/Steel-36NiCrMo16.FCMat
; Steel-36NiCrMo16
; (c) 2014 M. Münch - GNU Lesser General Public License (LGPL)
; information about the content of such cards can be found on the wiki:
; https://www.freecadweb.org/wiki/Material
; file created by FreeCAD0.18.16022 (Git)

[General]
Name = 36NiCrMo16
NameDE = 36NiCrMo16
DescriptionDE = höchste Beanspruchung, Wellen, Zahnräder
Father = Metal
KindOfMaterial = Heat-treatable steel
KindOfMaterialDE = Vergütungsstahl
MaterialNumber = 1.6773
Norm = EN 10083-1

[Mechanical]
Density = 7800 kg/m^3
PoissonRatio = 0.3
ShearModulus = 81000 MPa
UltimateStrain = 9
UltimateTensileStrength = 1250 MPa
YieldStrength = 1050 MPa
YoungsModulus = 210000 MPa

[Thermal]
ThermalExpansionCoefficient = 0.000011 m/m/K

File: src/Mod/Material/StandardMaterial/Steel-3C15.FCMat
; Steel-3C15
; (c) 2014 M. Münch - GNU Lesser General Public License (LGPL)
; information about the content of such cards can be found on the wiki:
; https://www.freecadweb.org/wiki/Material
; file created by FreeCAD0.18.16022 (Git)

[General]
Name = 3C15
NameDE = Cm15
Father = Metal
KindOfMaterial = Case-hardened steel
KindOfMaterialDE = Einsatzstahl
MaterialNumber = 1.114
Norm = EN 10084

[Mechanical]
Density = 7800 kg/m^3
PoissonRatio = 0.3
ShearModulus = 81000 MPa
UltimateStrain = 0
UltimateTensileStrength = 740 MPa
YieldStrength = 440 MPa
YoungsModulus = 210000 MPa

[Thermal]
ThermalExpansionCoefficient = 0.000011 m/m/K

File: src/Mod/Material/StandardMaterial/Steel-3C22.FCMat
; Steel-3C22
; (c) 2014 M. Münch - GNU Lesser General Public License (LGPL)
; information about the content of such cards can be found on the wiki:
; https://www.freecadweb.org/wiki/Material
; file created by FreeCAD0.18.16022 (Git)

[General]
Name = 3C22
NameDE = Cm22
Father = Metal
KindOfMaterial = Heat-treatable steel
KindOfMaterialDE = Vergütungsstahl
MaterialNumber = 1.1149
Norm = EN 10083-1

[Mechanical]
Density = 7800 kg/m^3
PoissonRatio = 0.3
ShearModulus = 81000 MPa
UltimateStrain = 24
UltimateTensileStrength = 550 MPa
YieldStrength = 350 MPa
YoungsModulus = 210000 MPa

[Thermal]
ThermalExpansionCoefficient = 0.000011 m/m/K

File: src/Mod/Material/StandardMaterial/Steel-3C35.FCMat
; Steel-3C35
; (c) 2014 M. Münch - GNU Lesser General Public License (LGPL)
; information about the content of such cards can be found on the wiki:
; https://www.freecadweb.org/wiki/Material
; file created by FreeCAD0.18.16022 (Git)

[General]
Name = 3C35
NameDE = Cm35
Father = Metal
KindOfMaterial = Heat-treatable steel
KindOfMaterialDE = Vergütungsstahl
MaterialNumber = 1.118
Norm = EN 10083-1

[Mechanical]
Density = 7800 kg/m^3
PoissonRatio = 0.3
ShearModulus = 81000 MPa
UltimateStrain = 17
UltimateTensileStrength = 630 MPa
YieldStrength = 430 MPa
YoungsModulus = 210000 MPa

[Thermal]
ThermalExpansionCoefficient = 0.000011 m/m/K

File: src/Mod/Material/StandardMaterial/Steel-3V45.FCMat
; Steel-3V45
; (c) 2014 M. Münch - GNU Lesser General Public License (LGPL)
; information about the content of such cards can be found on the wiki:
; https://www.freecadweb.org/wiki/Material
; file created by FreeCAD0.18.16022 (Git)

[General]
Name = 3V45
NameDE = Cm45
Father = Metal
KindOfMaterial = Heat-treatable steel
KindOfMaterialDE = Vergütungsstahl
MaterialNumber = 1.1201
Norm = EN 10083-1

[Mechanical]
Density = 7800 kg/m^3
PoissonRatio = 0.3
ShearModulus = 81000 MPa
UltimateStrain = 14
UltimateTensileStrength = 700 MPa
YieldStrength = 500 MPa
YoungsModulus = 210000 MPa

[Thermal]
ThermalExpansionCoefficient = 0.000011 m/m/K

File: src/Mod/Material/StandardMaterial/Steel-C10.FCMat
; Steel-C10
; (c) 2014 M. Münch - GNU Lesser General Public License (LGPL)
; information about the content of such cards can be found on the wiki:
; https://www.freecadweb.org/wiki/Material
; file created by FreeCAD0.18.16022 (Git)

[General]
Name = C10
NameDE = C10
Father = Metal
KindOfMaterial = Case-hardened steel
KindOfMaterialDE = Einsatzstahl
MaterialNumber = 1.0301
Norm = DIN 17210

[Mechanical]
Density = 7800 kg/m^3
PoissonRatio = 0.3
ShearModulus = 81000 MPa
UltimateStrain = 16
UltimateTensileStrength = 650 MPa
YieldStrength = 380 MPa
YoungsModulus = 210000 MPa

[Thermal]
ThermalExpansionCoefficient = 0.000011 m/m/K

File: src/Mod/Material/StandardMaterial/Steel-C15.FCMat
; Steel-C15
; (c) 2014 M. Münch - GNU Lesser General Public License (LGPL)
; information about the content of such cards can be found on the wiki:
; https://www.freecadweb.org/wiki/Material
; file created by FreeCAD0.18.16022 (Git)

[General]
Name = C15
NameDE = C15
Father = Metal
KindOfMaterial = Case-hardened steel
KindOfMaterialDE = Einsatzstahl
MaterialNumber = 1.0401
Norm = DIN 17210

[Mechanical]
Density = 7800 kg/m^3
PoissonRatio = 0.3
ShearModulus = 81000 MPa
UltimateStrain = 14
UltimateTensileStrength = 750 MPa
YieldStrength = 430 MPa
YoungsModulus = 210000 MPa

[Thermal]
ThermalExpansionCoefficient = 0.000011 m/m/K

File: src/Mod/Material/StandardMaterial/Steel-C22E.FCMat
; Steel-C22E
; (c) 2014 M. Münch - GNU Lesser General Public License (LGPL)
; information about the content of such cards can be found on the wiki:
; https://www.freecadweb.org/wiki/Material
; file created by FreeCAD0.18.16022 (Git)

[General]
Name = C22E
NameDE = Ck22
Father = Metal
KindOfMaterial = Heat-treatable steel
KindOfMaterialDE = Vergütungsstahl
MaterialNumber = 1.1151
Norm = EN 10083-1

[Mechanical]
Density = 7800 kg/m^3
PoissonRatio = 0.3
ShearModulus = 81000 MPa
UltimateStrain = 20
UltimateTensileStrength = 500 MPa
YieldStrength = 340 MPa
YoungsModulus = 210000 MPa

[Thermal]
ThermalExpansionCoefficient = 0.000011 m/m/K

File: src/Mod/Material/StandardMaterial/Steel-C25E.FCMat
; Steel-C25E
; (c) 2014 M. Münch - GNU Lesser General Public License (LGPL)
; information about the content of such cards can be found on the wiki:
; https://www.freecadweb.org/wiki/Material
; file created by FreeCAD0.18.16022 (Git)

[General]
Name = C25E
NameDE = Ck25
Father = Metal
KindOfMaterial = Heat-treatable steel
KindOfMaterialDE = Vergütungsstahl
MaterialNumber = 1.1158
Norm = EN 10083-1

[Mechanical]
Density = 7800 kg/m^3
PoissonRatio = 0.3
ShearModulus = 81000 MPa
UltimateStrain = 19
UltimateTensileStrength = 550 MPa
YieldStrength = 370 MPa
YoungsModulus = 210000 MPa

[Thermal]
ThermalExpansionCoefficient = 0.000011 m/m/K

File: src/Mod/Material/StandardMaterial/Steel-C30E.FCMat
; Steel-C30E
; (c) 2014 M. Münch - GNU Lesser General Public License (LGPL)
; information about the content of such cards can be found on the wiki:
; https://www.freecadweb.org/wiki/Material
; file created by FreeCAD0.18.16022 (Git)

[General]
Name = C30E
NameDE = Ck30
Father = Metal
KindOfMaterial = Heat-treatable steel
KindOfMaterialDE = Vergütungsstahl
MaterialNumber = 1.1178
Norm = EN 10083-1

[Mechanical]
Density = 7800 kg/m^3
PoissonRatio = 0.3
ShearModulus = 81000 MPa
UltimateStrain = 18
UltimateTensileStrength = 600 MPa
YieldStrength = 400 MPa
YoungsModulus = 210000 MPa

[Thermal]
ThermalExpansionCoefficient = 0.000011 m/m/K

File: src/Mod/Material/StandardMaterial/Steel-C40E.FCMat
; Steel-C40E
; (c) 2014 M. Münch - GNU Lesser General Public License (LGPL)
; information about the content of such cards can be found on the wiki:
; https://www.freecadweb.org/wiki/Material
; file created by FreeCAD0.18.16022 (Git)

[General]
Name = C40E
NameDE = Ck40
Father = Metal
KindOfMaterial = Heat-treatable steel
KindOfMaterialDE = Vergütungsstahl
MaterialNumber = 1.1186
Norm = EN 10083-1

[Mechanical]
Density = 7800 kg/m^3
PoissonRatio = 0.3
ShearModulus = 81000 MPa
UltimateStrain = 16
UltimateTensileStrength = 650 MPa
YieldStrength = 460 MPa
YoungsModulus = 210000 MPa

[Thermal]
ThermalExpansionCoefficient = 0.000011 m/m/K

File: src/Mod/Material/StandardMaterial/Steel-C50E.FCMat
; Steel-C50E
; (c) 2014 M. Münch - GNU Lesser General Public License (LGPL)
; information about the content of such cards can be found on the wiki:
; https://www.freecadweb.org/wiki/Material
; file created by FreeCAD0.18.16022 (Git)

[General]
Name = C50E
NameDE = Ck50
Father = Metal
KindOfMaterial = Heat-treatable steel
KindOfMaterialDE = Vergütungsstahl
MaterialNumber = 1.1206
Norm = EN 10083-1

[Mechanical]
Density = 7800 kg/m^3
PoissonRatio = 0.3
ShearModulus = 81000 MPa
UltimateStrain = 13
UltimateTensileStrength = 750 MPa
YieldStrength = 520 MPa
YoungsModulus = 210000 MPa

[Thermal]
ThermalExpansionCoefficient = 0.000011 m/m/K

File: src/Mod/Material/StandardMaterial/Steel-C55E.FCMat
; Steel-C55E
; (c) 2014 M. Münch - GNU Lesser General Public License (LGPL)
; information about the content of such cards can be found on the wiki:
; https://www.freecadweb.org/wiki/Material
; file created by FreeCAD0.18.16022 (Git)

[General]
Name = C55E
NameDE = Ck55
Father = Metal
KindOfMaterial = Heat-treatable steel
KindOfMaterialDE = Vergütungsstahl
MaterialNumber = 1.1203
Norm = EN 10083-1

[Mechanical]
Density = 7800 kg/m^3
PoissonRatio = 0.3
ShearModulus = 81000 MPa
UltimateStrain = 13
UltimateTensileStrength = 800 MPa
YieldStrength = 550 MPa
YoungsModulus = 210000 MPa

[Thermal]
ThermalExpansionCoefficient = 0.000011 m/m/K

File: src/Mod/Material/StandardMaterial/Steel-C60E.FCMat
; Steel-C60E
; (c) 2014 M. Münch - GNU Lesser General Public License (LGPL)
; information about the content of such cards can be found on the wiki:
; https://www.freecadweb.org/wiki/Material
; file created by FreeCAD0.18.16022 (Git)

[General]
Name = C60E
NameDE = Ck60
Father = Metal
KindOfMaterial = Heat-treatable steel
KindOfMaterialDE = Vergütungsstahl
MaterialNumber = 1.1221
Norm = EN 10083-1

[Mechanical]
Density = 7800 kg/m^3
PoissonRatio = 0.3
ShearModulus = 81000 MPa
UltimateStrain = 13
UltimateTensileStrength = 850 MPa
YieldStrength = 580 MPa
YoungsModulus = 210000 MPa

[Thermal]
ThermalExpansionCoefficient = 0.000011 m/m/K

File: src/Mod/Material/StandardMaterial/Steel-E295-GC.FCMat
; Steel-E295-GC
; (c) 2014 M. Münch - GNU Lesser General Public License (LGPL)
; information about the content of such cards can be found on the wiki:
; https://www.freecadweb.org/wiki/Material
; file created by FreeCAD0.18.16022 (Git)

[General]
Name = E295 GC
NameDE = St50-2K
Father = Metal
KindOfMaterial = Mild steel
KindOfMaterialDE = Baustahl
MaterialNumber = 1.0533
Norm = EN 10025

[Mechanical]
Density = 7800 kg/m^3
PoissonRatio = 0.3
ShearModulus = 81000 MPa
UltimateStrain = 0
UltimateTensileStrength = 590 MPa
YieldStrength = 420 MPa
YoungsModulus = 210000 MPa

[Thermal]
ThermalExpansionCoefficient = 0.000011 m/m/K

File: src/Mod/Material/StandardMaterial/Steel-E295.FCMat
; Steel-E295
; (c) 2014 M. Münch - GNU Lesser General Public License (LGPL)
; information about the content of such cards can be found on the wiki:
; https://www.freecadweb.org/wiki/Material
; file created by FreeCAD0.18.16022 (Git)

[General]
Name = E295
NameDE = St50-2
Father = Metal
KindOfMaterial = Mild steel
KindOfMaterialDE = Baustahl
MaterialNumber = 1.005
Norm = EN 10025

[Mechanical]
Density = 7800 kg/m^3
PoissonRatio = 0.3
ShearModulus = 81000 MPa
UltimateStrain = 20
UltimateTensileStrength = 490 MPa
YieldStrength = 295 MPa
YoungsModulus = 210000 MPa

[Thermal]
ThermalExpansionCoefficient = 0.000011 m/m/K

File: src/Mod/Material/StandardMaterial/Steel-E335-GC.FCMat
; Steel-E335-GC
; (c) 2014 M. Münch - GNU Lesser General Public License (LGPL)
; information about the content of such cards can be found on the wiki:
; https://www.freecadweb.org/wiki/Material
; file created by FreeCAD0.18.16022 (Git)

[General]
Name = E335 GC
NameDE = St60-2K
Father = Metal
KindOfMaterial = Mild steel
KindOfMaterialDE = Baustahl
MaterialNumber = 1.0543
Norm = EN 10025

[Mechanical]
Density = 7800 kg/m^3
PoissonRatio = 0.3
ShearModulus = 81000 MPa
UltimateStrain = 0
UltimateTensileStrength = 690 MPa
YieldStrength = 490 MPa
YoungsModulus = 210000 MPa

[Thermal]
ThermalExpansionCoefficient = 0.000011 m/m/K

File: src/Mod/Material/StandardMaterial/Steel-E335.FCMat
; Steel-E335
; (c) 2014 M. Münch - GNU Lesser General Public License (LGPL)
; information about the content of such cards can be found on the wiki:
; https://www.freecadweb.org/wiki/Material
; file created by FreeCAD0.18.16022 (Git)

[General]
Name = E335
NameDE = St60-2
Father = Metal
KindOfMaterial = Mild steel
KindOfMaterialDE = Baustahl
MaterialNumber = 1.006
Norm = EN 10025

[Mechanical]
Density = 7800 kg/m^3
PoissonRatio = 0.3
ShearModulus = 81000 MPa
UltimateStrain = 16
UltimateTensileStrength = 590 MPa
YieldStrength = 335 MPa
YoungsModulus = 210000 MPa

[Thermal]
ThermalExpansionCoefficient = 0.000011 m/m/K

File: src/Mod/Material/StandardMaterial/Steel-E360-GC.FCMat
; Steel-E360-GC
; (c) 2014 M. Münch - GNU Lesser General Public License (LGPL)
; information about the content of such cards can be found on the wiki:
; https://www.freecadweb.org/wiki/Material
; file created by FreeCAD0.18.16022 (Git)

[General]
Name = E360 GC
NameDE = St70-2K
Father = Metal
KindOfMaterial = Mild steel
KindOfMaterialDE = Baustahl
MaterialNumber = 1.0633
Norm = EN 10025

[Mechanical]
Density = 7800 kg/m^3
PoissonRatio = 0.3
ShearModulus = 81000 MPa
UltimateStrain = 0
UltimateTensileStrength = 780 MPa
YieldStrength = 560 MPa
YoungsModulus = 210000 MPa

[Thermal]
ThermalExpansionCoefficient = 0.000011 m/m/K

File: src/Mod/Material/StandardMaterial/Steel-E360.FCMat
; Steel-E360
; (c) 2014 M. Münch - GNU Lesser General Public License (LGPL)
; information about the content of such cards can be found on the wiki:
; https://www.freecadweb.org/wiki/Material
; file created by FreeCAD0.18.16022 (Git)

[General]
Name = E360
NameDE = St70-2
Father = Metal
KindOfMaterial = Mild steel
KindOfMaterialDE = Baustahl
MaterialNumber = 1.007
Norm = EN 10025

[Mechanical]
Density = 7800 kg/m^3
PoissonRatio = 0.3
ShearModulus = 81000 MPa
UltimateStrain = 11
UltimateTensileStrength = 690 MPa
YieldStrength = 360 MPa
YoungsModulus = 210000 MPa

[Thermal]
ThermalExpansionCoefficient = 0.000011 m/m/K

File: src/Mod/Material/StandardMaterial/Steel-EN-GJL-100.FCMat
; Steel-EN-GJL-100
; (c) 2014 M. Münch - GNU Lesser General Public License (LGPL)
; information about the content of such cards can be found on the wiki:
; https://www.freecadweb.org/wiki/Material
; file created by FreeCAD0.18.16022 (Git)

[General]
Name = EN-GJL-100
NameDE = GG-10
DescriptionDE = für gering beanspruchte Teile
Father = Metal
KindOfMaterial = Cast iron
KindOfMaterialDE = Guss
MaterialNumber = 0.601
Norm = EN 1561

[Mechanical]
Density = 7200 kg/m^3
PoissonRatio = 0.3
ShearModulus = 34000 MPa
UltimateStrain = 0
UltimateTensileStrength = 100 MPa
YoungsModulus = 88000 MPa

[Thermal]
ThermalExpansionCoefficient = 0.00001 m/m/K

File: src/Mod/Material/StandardMaterial/Steel-EN-GJL-150.FCMat
; Steel-EN-GJL-150
; (c) 2014 M. Münch - GNU Lesser General Public License (LGPL)
; information about the content of such cards can be found on the wiki:
; https://www.freecadweb.org/wiki/Material
; file created by FreeCAD0.18.16022 (Git)

[General]
Name = EN-GJL-150
NameDE = GG-15
DescriptionDE = für dünnwandige Teile wie Gehäuse, Ständer
Father = Metal
KindOfMaterial = Cast iron
KindOfMaterialDE = Guss
MaterialNumber = 0.6015
Norm = EN 1561

[Mechanical]
Density = 7200 kg/m^3
PoissonRatio = 0.3
ShearModulus = 37000 MPa
UltimateStrain = 0
UltimateTensileStrength = 150 MPa
YieldStrength = 98 MPa
YoungsModulus = 95000 MPa

[Thermal]
ThermalExpansionCoefficient = 0.00001 m/m/K

File: src/Mod/Material/StandardMaterial/Steel-EN-GJL-200.FCMat
; Steel-EN-GJL-200
; (c) 2014 M. Münch - GNU Lesser General Public License (LGPL)
; information about the content of such cards can be found on the wiki:
; https://www.freecadweb.org/wiki/Material
; file created by FreeCAD0.18.16022 (Git)

[General]
Name = EN-GJL-200
NameDE = GG-20
DescriptionDE = Hebel, Lager , Lagerböcke
Father = Metal
KindOfMaterial = Cast iron
KindOfMaterialDE = Guss
MaterialNumber = 0.602
Norm = EN 1561

[Mechanical]
Density = 7200 kg/m^3
PoissonRatio = 0.3
ShearModulus = 40000 MPa
UltimateStrain = 0
UltimateTensileStrength = 200 MPa
YieldStrength = 130 MPa
YoungsModulus = 105000 MPa

[Thermal]
ThermalExpansionCoefficient = 0.00001 m/m/K

File: src/Mod/Material/StandardMaterial/Steel-EN-GJL-250.FCMat
; Steel-EN-GJL-250
; (c) 2014 M. Münch - GNU Lesser General Public License (LGPL)
; information about the content of such cards can be found on the wiki:
; https://www.freecadweb.org/wiki/Material
; file created by FreeCAD0.18.16022 (Git)

[General]
Name = EN-GJL-250
NameDE = GG-25
Father = Metal
KindOfMaterial = Cast iron
KindOfMaterialDE = Guss
MaterialNumber = 0.6025
Norm = EN 1561

[Mechanical]
Density = 7200 kg/m^3
PoissonRatio = 0.3
ShearModulus = 44000 MPa
UltimateStrain = 0
UltimateTensileStrength = 250 MPa
YieldStrength = 165 MPa
YoungsModulus = 115000 MPa

[Thermal]
ThermalExpansionCoefficient = 0.00001 m/m/K

File: src/Mod/Material/StandardMaterial/Steel-EN-GJL-300.FCMat
; Steel-EN-GJL-300
; (c) 2014 M. Münch - GNU Lesser General Public License (LGPL)
; information about the content of such cards can be found on the wiki:
; https://www.freecadweb.org/wiki/Material
; file created by FreeCAD0.18.16022 (Git)

[General]
Name = EN-GJL-300
NameDE = GG-30
DescriptionDE = hochbeanspruchbar, für Motorständer, Lagerschalen
Father = Metal
KindOfMaterial = Cast iron
KindOfMaterialDE = Guss
MaterialNumber = 0.603
Norm = EN 1561

[Mechanical]
Density = 7200 kg/m^3
PoissonRatio = 0.3
ShearModulus = 48000 MPa
UltimateStrain = 0
UltimateTensileStrength = 300 MPa
YieldStrength = 195 MPa
YoungsModulus = 125000 MPa

[Thermal]
ThermalExpansionCoefficient = 0.00001 m/m/K

File: src/Mod/Material/StandardMaterial/Steel-EN-GJL-350.FCMat
; Steel-EN-GJL-350
; (c) 2014 M. Münch - GNU Lesser General Public License (LGPL)
; information about the content of such cards can be found on the wiki:
; https://www.freecadweb.org/wiki/Material
; file created by FreeCAD0.18.16022 (Git)

[General]
Name = EN-GJL-350
NameDE = GG-35
DescriptionDE = höchstbeanspruchbar, für Teile mit konstanter Wanddicke, Pressenständer, Turbinengehäuse
Father = Metal
KindOfMaterial = Cast iron
KindOfMaterialDE = Guss
MaterialNumber = 0.6035
Norm = EN 1561

[Mechanical]
Density = 7200 kg/m^3
PoissonRatio = 0.3
ShearModulus = 52000 MPa
UltimateStrain = 15
UltimateTensileStrength = 350 MPa
YieldStrength = 228 MPa
YoungsModulus = 135000 MPa

[Thermal]
ThermalExpansionCoefficient = 0.00001 m/m/K
