Repository: kjarzenko/TryToRunSomeCAD

This is the FreeCAD standard material library. It's intended to gather
the most common Material definitions.
How to do a description is explained here:
http://www.freecadweb.org/wiki/index.php?title=Material

To make the material description useful for a lot of applications only
files with the (CC BY 3.0) license will be accepted into the FreeCAD
source distribution. For more detail about the license, see here:
http://creativecommons.org/

Please help!
Enlargen the base of Materials for FreeCAD will greatly benefit the
usability of FreeCAD. So please help us to add new Materials, review
existing ones or add additional values. A good source for material

File: src/Mod/Material/StandardMaterial/Steel-EN-GJMB-350-10.FCMat
; Steel-EN-GJMB-350-10
; (c) 2014 M. Münch - GNU Lesser General Public License (LGPL)
; information about the content of such cards can be found on the wiki:
; https://www.freecadweb.org/wiki/Material
; file created by FreeCAD0.18.16022 (Git)

[General]
Name = EN-GJMB-350-10
NameDE = GTS 35-10
DescriptionDE = gut spanbar, Schaltgabeln, Getriebe-, Achsgehäuse
Father = Metal
KindOfMaterial = Cast iron
KindOfMaterialDE = Guss
MaterialNumber = 0.8135
Norm = EN 1562

[Mechanical]
Density = 7200 kg/m^3
PoissonRatio = 0.3
ShearModulus = 67000 MPa
UltimateStrain = 10
UltimateTensileStrength = 350 MPa
YieldStrength = 200 MPa
YoungsModulus = 175000 MPa

[Thermal]
ThermalExpansionCoefficient = 0.00001 m/m/K

File: src/Mod/Material/StandardMaterial/Steel-EN-GJMB-550-4.FCMat
; Steel-EN-GJMB-550-4
; (c) 2014 M. Münch - GNU Lesser General Public License (LGPL)
; information about the content of such cards can be found on the wiki:
; https://www.freecadweb.org/wiki/Material
; file created by FreeCAD0.18.16022 (Git)

[General]
Name = EN-GJMB-550-4
NameDE = GTS 55-04
DescriptionDE = Randschichthärtung, Kurbelwellen, Bremsträger, Federböcke, Kipphebel
Father = Metal
KindOfMaterial = Cast iron
KindOfMaterialDE = Guss
MaterialNumber = 0.8155
Norm = EN 1562

[Mechanical]
Density = 7200 kg/m^3
PoissonRatio = 0.3
ShearModulus = 67000 MPa
UltimateStrain = 2
UltimateTensileStrength = 550 MPa
YieldStrength = 340 MPa
YoungsModulus = 175000 MPa

[Thermal]
ThermalExpansionCoefficient = 0.00001 m/m/K

File: src/Mod/Material/StandardMaterial/Steel-EN-GJMB-650-2.FCMat
; Steel-EN-GJMB-650-2
; (c) 2014 M. Münch - GNU Lesser General Public License (LGPL)
; information about the content of such cards can be found on the wiki:
; https://www.freecadweb.org/wiki/Material
; file created by FreeCAD0.18.16022 (Git)

[General]
Name = EN-GJMB-650-2
NameDE = GTS 65-02
DescriptionDE = Gabelköpfe
Father = Metal
KindOfMaterial = Cast iron
KindOfMaterialDE = Guss
MaterialNumber = 0.8165
Norm = EN 1562

[Mechanical]
Density = 7200 kg/m^3
PoissonRatio = 0.3
ShearModulus = 67000 MPa
UltimateStrain = 2
UltimateTensileStrength = 650 MPa
YieldStrength = 430 MPa
YoungsModulus = 175000 MPa

[Thermal]
ThermalExpansionCoefficient = 0.00001 m/m/K

File: src/Mod/Material/StandardMaterial/Steel-EN-GJMW-350-4.FCMat
; Steel-EN-GJMW-350-4
; (c) 2014 M. Münch - GNU Lesser General Public License (LGPL)
; information about the content of such cards can be found on the wiki:
; https://www.freecadweb.org/wiki/Material
; file created by FreeCAD0.18.16022 (Git)

[General]
Name = EN-GJMW-350-4
NameDE = GTW 35-04
DescriptionDE = dünnwandige Teile, Fittings, Beschläge, Förderketten
Father = Metal
KindOfMaterial = Cast iron
KindOfMaterialDE = Guss
MaterialNumber = 0.8035
Norm = EN 1562

[Mechanical]
Density = 7200 kg/m^3
PoissonRatio = 0.3
ShearModulus = 67000 MPa
UltimateStrain = 4
UltimateTensileStrength = 350 MPa
YoungsModulus = 175000 MPa

[Thermal]
ThermalExpansionCoefficient = 0.00001 m/m/K

File: src/Mod/Material/StandardMaterial/Steel-EN-GJMW-360-12.FCMat
; Steel-EN-GJMW-360-12
; (c) 2014 M. Münch - GNU Lesser General Public License (LGPL)
; information about the content of such cards can be found on the wiki:
; https://www.freecadweb.org/wiki/Material
; file created by FreeCAD0.18.16022 (Git)

[General]
Name = EN-GJMW-360-12
NameDE = GTW S38-12
DescriptionDE = für Verbundschweißteile
Father = Metal
KindOfMaterial = Cast iron
KindOfMaterialDE = Guss
MaterialNumber = 0.8038
Norm = EN 1562

[Mechanical]
Density = 7200 kg/m^3
PoissonRatio = 0.3
ShearModulus = 67000 MPa
UltimateStrain = 5
UltimateTensileStrength = 380 MPa
YieldStrength = 200 MPa
YoungsModulus = 175000 MPa

[Thermal]
ThermalExpansionCoefficient = 0.00001 m/m/K

File: src/Mod/Material/StandardMaterial/Steel-EN-GJMW-400-5.FCMat
; Steel-EN-GJMW-400-5
; (c) 2014 M. Münch - GNU Lesser General Public License (LGPL)
; information about the content of such cards can be found on the wiki:
; https://www.freecadweb.org/wiki/Material
; file created by FreeCAD0.18.16022 (Git)

[General]
Name = EN-GJMW-400-5
NameDE = GTW 40-05
DescriptionDE = gut schweißbar, Auspuffkrümmer, Schraubzwingen
Father = Metal
KindOfMaterial = Cast iron
KindOfMaterialDE = Guss
MaterialNumber = 0.804
Norm = EN 1562

[Mechanical]
Density = 7200 kg/m^3
PoissonRatio = 0.3
ShearModulus = 67000 MPa
UltimateStrain = 7
UltimateTensileStrength = 400 MPa
YieldStrength = 220 MPa
YoungsModulus = 175000 MPa

[Thermal]
ThermalExpansionCoefficient = 0.00001 m/m/K

File: src/Mod/Material/StandardMaterial/Steel-EN-GJMW-450-7.FCMat
; Steel-EN-GJMW-450-7
; (c) 2014 M. Münch - GNU Lesser General Public License (LGPL)
; information about the content of such cards can be found on the wiki:
; https://www.freecadweb.org/wiki/Material
; file created by FreeCAD0.18.16022 (Git)

[General]
Name = EN-GJMW-450-7
NameDE = GTW 45-07
DescriptionDE = schlagfest, Fahrwerksteile
Father = Metal
KindOfMaterial = Cast iron
KindOfMaterialDE = Guss
MaterialNumber = 0.8045
Norm = EN 1562

[Mechanical]
Density = 7200 kg/m^3
PoissonRatio = 0.3
ShearModulus = 67000 MPa
UltimateStrain = 10
UltimateTensileStrength = 450 MPa
YieldStrength = 260 MPa
YoungsModulus = 175000 MPa

[Thermal]
ThermalExpansionCoefficient = 0.00001 m/m/K

File: src/Mod/Material/StandardMaterial/Steel-EN-GJS-400-15.FCMat
; Steel-EN-GJS-400-15
; (c) 2014 M. Münch - GNU Lesser General Public License (LGPL)
; information about the content of such cards can be found on the wiki:
; https://www.freecadweb.org/wiki/Material
; file created by FreeCAD0.18.16022 (Git)

[General]
Name = EN-GJS-400-15
NameDE = GGG-40
DescriptionDE = Pumpen-, Getriebegehäuse
Father = Metal
KindOfMaterial = Cast iron
KindOfMaterialDE = Guss
MaterialNumber = 0.704
Norm = EN 1563

[Mechanical]
Density = 7200 kg/m^3
PoissonRatio = 0.3
ShearModulus = 65000 MPa
UltimateStrain = 15
UltimateTensileStrength = 400 MPa
YieldStrength = 250 MPa
YoungsModulus = 167000 MPa

[Thermal]
ThermalExpansionCoefficient = 0.000011 m/m/K

File: src/Mod/Material/StandardMaterial/Steel-EN-GJS-500-7.FCMat
; Steel-EN-GJS-500-7
; (c) 2014 M. Münch - GNU Lesser General Public License (LGPL)
; information about the content of such cards can be found on the wiki:
; https://www.freecadweb.org/wiki/Material
; file created by FreeCAD0.18.16022 (Git)

[General]
Name = EN-GJS-500-7
NameDE = GGG-50
DescriptionDE = Seiltrommeln, Bremsteile, Zylinderköpfe
Father = Metal
KindOfMaterial = Cast iron
KindOfMaterialDE = Guss
MaterialNumber = 0.705
Norm = EN 1563

[Mechanical]
Density = 7200 kg/m^3
PoissonRatio = 0.3
ShearModulus = 66000 MPa
UltimateStrain = 2
UltimateTensileStrength = 500 MPa
YieldStrength = 320 MPa
YoungsModulus = 170000 MPa

[Thermal]
ThermalExpansionCoefficient = 0.000011 m/m/K

File: src/Mod/Material/StandardMaterial/Steel-EN-GJS-600-3.FCMat
; Steel-EN-GJS-600-3
; (c) 2014 M. Münch - GNU Lesser General Public License (LGPL)
; information about the content of such cards can be found on the wiki:
; https://www.freecadweb.org/wiki/Material
; file created by FreeCAD0.18.16022 (Git)

[General]
Name = EN-GJS-600-3
NameDE = GGG-60
DescriptionDE = Kurbelwellen, Stangen
Father = Metal
KindOfMaterial = Cast iron
KindOfMaterialDE = Guss
MaterialNumber = 0.706
Norm = EN 1563

[Mechanical]
Density = 7200 kg/m^3
PoissonRatio = 0.3
ShearModulus = 67000 MPa
UltimateStrain = 2
UltimateTensileStrength = 600 MPa
YieldStrength = 370 MPa
YoungsModulus = 177000 MPa

[Thermal]
ThermalExpansionCoefficient = 0.000011 m/m/K

File: src/Mod/Material/StandardMaterial/Steel-EN-GJS-700-2.FCMat
; Steel-EN-GJS-700-2
; (c) 2014 M. Münch - GNU Lesser General Public License (LGPL)
; information about the content of such cards can be found on the wiki:
; https://www.freecadweb.org/wiki/Material
; file created by FreeCAD0.18.16022 (Git)

[General]
Name = EN-GJS-700-2
NameDE = GGG-70
DescriptionDE = Kurbelwellen, Zahnräder, Turbinenschaufeln
Father = Metal
KindOfMaterial = Cast iron
KindOfMaterialDE = Guss
MaterialNumber = 0.707
Norm = EN 1563

[Mechanical]
Density = 7200 kg/m^3
PoissonRatio = 0.3
ShearModulus = 67000 MPa
UltimateStrain = 2
UltimateTensileStrength = 700 MPa
YieldStrength = 420 MPa
YoungsModulus = 180000 MPa

[Thermal]
ThermalExpansionCoefficient = 0.000011 m/m/K

File: src/Mod/Material/StandardMaterial/Steel-EN-GJS-800-1.FCMat
; Steel-EN-GJS-800-1
; (c) 2014 M. Münch - GNU Lesser General Public License (LGPL)
; information about the content of such cards can be found on the wiki:
; https://www.freecadweb.org/wiki/Material
; file created by FreeCAD0.18.16022 (Git)

[General]
Name = EN-GJS-800-1
NameDE = GGG-80
DescriptionDE = Zahnräder
Father = Metal
KindOfMaterial = Cast iron
KindOfMaterialDE = Guss
MaterialNumber = 0.708
Norm = EN 1563

[Mechanical]
Density = 7200 kg/m^3
PoissonRatio = 0.3
ShearModulus = 67000 MPa
UltimateStrain = 2
UltimateTensileStrength = 800 MPa
YieldStrength = 480 MPa
YoungsModulus = 180000 MPa

[Thermal]
ThermalExpansionCoefficient = 0.000011 m/m/K

File: src/Mod/Material/StandardMaterial/Steel-G16Mn5.FCMat
; Steel-G16Mn5
; (c) 2014 M. Münch - GNU Lesser General Public License (LGPL)
; information about the content of such cards can be found on the wiki:
; https://www.freecadweb.org/wiki/Material
; file created by FreeCAD0.18.16022 (Git)

[General]
Name = G16Mn5
NameDE = GS-16Mn5N
DescriptionDE = Gehäuse, Zahnräder, Bremsscheiben
Father = Metal
KindOfMaterial = Cast steel
KindOfMaterialDE = Stahlguss
MaterialNumber = 1.1131
Norm = DIN 1681

[Mechanical]
Density = 7800 kg/m^3
PoissonRatio = 0.3
ShearModulus = 81000 MPa
UltimateStrain = 0
UltimateTensileStrength = 430 MPa
YieldStrength = 260 MPa
YoungsModulus = 210000 MPa

[Thermal]
ThermalExpansionCoefficient = 0.000011 m/m/K

File: src/Mod/Material/StandardMaterial/Steel-G200.FCMat
; Steel-G200
; (c) 2014 M. Münch - GNU Lesser General Public License (LGPL)
; information about the content of such cards can be found on the wiki:
; https://www.freecadweb.org/wiki/Material
; file created by FreeCAD0.18.16022 (Git)

[General]
Name = G200
NameDE = GS 38
DescriptionDE = mittlere dynamische und stoßartige Belastung, gut schweißbar
Father = Metal
KindOfMaterial = Cast steel
KindOfMaterialDE = Stahlguss
MaterialNumber = 1.042
Norm = DIN 1681

[Mechanical]
Density = 7800 kg/m^3
PoissonRatio = 0.3
ShearModulus = 81000 MPa
UltimateStrain = 25
UltimateTensileStrength = 380 MPa
YieldStrength = 200 MPa
YoungsModulus = 210000 MPa

[Thermal]
ThermalExpansionCoefficient = 0.000011 m/m/K

File: src/Mod/Material/StandardMaterial/Steel-G20Mn5.FCMat
; Steel-G20Mn5
; (c) 2014 M. Münch - GNU Lesser General Public License (LGPL)
; information about the content of such cards can be found on the wiki:
; https://www.freecadweb.org/wiki/Material
; file created by FreeCAD0.18.16022 (Git)

[General]
Name = G20Mn5
NameDE = GS-20Mn5v
DescriptionDE = Gehäuse, Zahnräder, Bremsscheiben
Father = Metal
KindOfMaterial = Cast steel
KindOfMaterialDE = Stahlguss
MaterialNumber = 1.112
Norm = DIN 1681

[Mechanical]
Density = 7800 kg/m^3
PoissonRatio = 0.3
ShearModulus = 81000 MPa
UltimateStrain = 0
UltimateTensileStrength = 500 MPa
YieldStrength = 360 MPa
YoungsModulus = 210000 MPa

[Thermal]
ThermalExpansionCoefficient = 0.000011 m/m/K

File: src/Mod/Material/StandardMaterial/Steel-G230.FCMat
; Steel-G230
; (c) 2014 M. Münch - GNU Lesser General Public License (LGPL)
; information about the content of such cards can be found on the wiki:
; https://www.freecadweb.org/wiki/Material
; file created by FreeCAD0.18.16022 (Git)

[General]
Name = G230
NameDE = GS 45
DescriptionDE = mittlere dynamische und stoßartige Belastung, gut schweißbar
Father = Metal
KindOfMaterial = Cast steel
KindOfMaterialDE = Stahlguss
MaterialNumber = 1.0446
Norm = DIN 1681

[Mechanical]
Density = 7800 kg/m^3
PoissonRatio = 0.3
ShearModulus = 81000 MPa
UltimateStrain = 22
UltimateTensileStrength = 450 MPa
YieldStrength = 230 MPa
YoungsModulus = 210000 MPa

[Thermal]
ThermalExpansionCoefficient = 0.000011 m/m/K

File: src/Mod/Material/StandardMaterial/Steel-G260.FCMat
; Steel-G260
; (c) 2014 M. Münch - GNU Lesser General Public License (LGPL)
; information about the content of such cards can be found on the wiki:
; https://www.freecadweb.org/wiki/Material
; file created by FreeCAD0.18.16022 (Git)

[General]
Name = G260
NameDE = GS 52
Father = Metal
KindOfMaterial = Cast steel
KindOfMaterialDE = Stahlguss
MaterialNumber = 1.0552
Norm = DIN 1681

[Mechanical]
Density = 7800 kg/m^3
PoissonRatio = 0.3
ShearModulus = 81000 MPa
UltimateStrain = 18
UltimateTensileStrength = 520 MPa
YieldStrength = 260 MPa
YoungsModulus = 210000 MPa

[Thermal]
ThermalExpansionCoefficient = 0.000011 m/m/K

File: src/Mod/Material/StandardMaterial/Steel-G300.FCMat
; Steel-G300
; (c) 2014 M. Münch - GNU Lesser General Public License (LGPL)
; information about the content of such cards can be found on the wiki:
; https://www.freecadweb.org/wiki/Material
; file created by FreeCAD0.18.16022 (Git)

[General]
Name = G300
NameDE = GS 60
Father = Metal
KindOfMaterial = Cast steel
KindOfMaterialDE = Stahlguss
MaterialNumber = 1.0558
Norm = DIN 1681

[Mechanical]
Density = 7800 kg/m^3
PoissonRatio = 0.3
ShearModulus = 81000 MPa
UltimateStrain = 15
UltimateTensileStrength = 600 MPa
YieldStrength = 300 MPa
YoungsModulus = 210000 MPa

[Thermal]
ThermalExpansionCoefficient = 0.000011 m/m/K

File: src/Mod/Material/StandardMaterial/Steel-G30Mn5.FCMat
; Steel-G30Mn5
; (c) 2014 M. Münch - GNU Lesser General Public License (LGPL)
; information about the content of such cards can be found on the wiki:
; https://www.freecadweb.org/wiki/Material
; file created by FreeCAD0.18.16022 (Git)

[General]
Name = G30Mn5
NameDE = GS-30Mn5
Father = Metal
KindOfMaterial = Cast steel
KindOfMaterialDE = Stahlguss
MaterialNumber = 1.1165
Norm = DIN 17205

[Mechanical]
Density = 7800 kg/m^3
PoissonRatio = 0.3
ShearModulus = 81000 MPa
UltimateStrain = 14
UltimateTensileStrength = 520 MPa
YieldStrength = 400 MPa
YoungsModulus = 210000 MPa

[Thermal]
ThermalExpansionCoefficient = 0.000011 m/m/K

File: src/Mod/Material/StandardMaterial/Steel-Generic.FCMat
; Steel-Generic
; (c) 2013 Juergen Riegel (CC-BY 3.0)
; information about the content of such cards can be found on the wiki:
; https://www.freecadweb.org/wiki/Material
; file created by FreeCAD0.18.16022 (Git)

[General]
Name = Steel-Generic
Description = This is a blend Steel material card. The values are at the low end of the spectrum. If you need a more precise material definition use the more specialised steel cards.
Father = Metal

[Mechanical]
Density = 7900 kg/m^3
PoissonRatio = 0.3
YoungsModulus = 200000 MPa

[Thermal]
SpecificHeat = 500 J/kg/K
ThermalConductivity = 50 W/m/K
ThermalExpansionCoefficient = 0.000012 m/m/K

[Cost]
ProductURL = https://en.wikipedia.org/wiki/Steel

File: src/Mod/Material/StandardMaterial/Steel-S185.FCMat
; Steel-S185
; (c) 2014 M. Münch - GNU Lesser General Public License (LGPL)
; information about the content of such cards can be found on the wiki:
; https://www.freecadweb.org/wiki/Material
; file created by FreeCAD0.18.16022 (Git)

[General]
Name = S185
NameDE = St33
DescriptionDE = für geringe Beanspruchung
Father = Metal
KindOfMaterial = Mild steel
KindOfMaterialDE = Baustahl
MaterialNumber = 1.0035
Norm = EN 10025

[Mechanical]
Density = 7800 kg/m^3
PoissonRatio = 0.3
ShearModulus = 81000 MPa
UltimateStrain = 18
UltimateTensileStrength = 310 MPa
YieldStrength = 190 MPa
YoungsModulus = 210000 MPa

[Thermal]
ThermalExpansionCoefficient = 0.000011 m/m/K

File: src/Mod/Material/StandardMaterial/Steel-S235JO.FCMat
; Steel-S235JO
; (c) 2014 M. Münch - GNU Lesser General Public License (LGPL)
; information about the content of such cards can be found on the wiki:
; https://www.freecadweb.org/wiki/Material
; file created by FreeCAD0.18.16022 (Git)

[General]
Name = S235JO
NameDE = St37-3U
Father = Metal
KindOfMaterial = Mild steel
KindOfMaterialDE = Baustahl
MaterialNumber = 1.0114
Norm = EN 10025

[Mechanical]
Density = 7800 kg/m^3
PoissonRatio = 0.3
ShearModulus = 81000 MPa
UltimateStrain = 26
UltimateTensileStrength = 360 MPa
YieldStrength = 235 MPa
YoungsModulus = 210000 MPa

[Thermal]
ThermalExpansionCoefficient = 0.000011 m/m/K

File: src/Mod/Material/StandardMaterial/Steel-S235JR.FCMat
; Steel-S235JR
; (c) 2014 M. Münch - GNU Lesser General Public License (LGPL)
; information about the content of such cards can be found on the wiki:
; https://www.freecadweb.org/wiki/Material
; file created by FreeCAD0.18.16022 (Git)

[General]
Name = S235JR
NameDE = St37-2
DescriptionDE = üblich für mäßige Beanspruchung, gut schweißbar, nicht für Hilfsrahmen
Father = Metal
KindOfMaterial = Mild steel
KindOfMaterialDE = Baustahl
MaterialNumber = 1.0037
Norm = EN 10025

[Mechanical]
Density = 7800 kg/m^3
PoissonRatio = 0.3
ShearModulus = 81000 MPa
UltimateStrain = 26
UltimateTensileStrength = 360 MPa
YieldStrength = 235 MPa
YoungsModulus = 210000 MPa

[Thermal]
ThermalExpansionCoefficient = 0.000011 m/m/K

File: src/Mod/Material/StandardMaterial/Steel-S235JRG1.FCMat
; Steel-S235JRG1
; (c) 2014 M. Münch - GNU Lesser General Public License (LGPL)
; information about the content of such cards can be found on the wiki:
; https://www.freecadweb.org/wiki/Material
; file created by FreeCAD0.18.16022 (Git)

[General]
Name = S235JRG1
NameDE = USt37-2
DescriptionDE = üblich für mäßige Beanspruchung
Father = Metal
KindOfMaterial = Mild steel
KindOfMaterialDE = Baustahl
MaterialNumber = 1.0036
Norm = EN 10025

[Mechanical]
Density = 7800 kg/m^3
PoissonRatio = 0.3
ShearModulus = 81000 MPa
UltimateStrain = 26
UltimateTensileStrength = 360 MPa
YieldStrength = 235 MPa
YoungsModulus = 210000 MPa

[Thermal]
ThermalExpansionCoefficient = 0.000011 m/m/K

File: src/Mod/Material/StandardMaterial/Steel-S260NC.FCMat
; Steel-S260NC
; (c) 2014 M. Münch - GNU Lesser General Public License (LGPL)
; information about the content of such cards can be found on the wiki:
; https://www.freecadweb.org/wiki/Material
; file created by FreeCAD0.18.16022 (Git)

[General]
Name = S260NC
NameDE = QStE260 N
DescriptionDE = gut biegbar, Fahrgestellrahmen, Hilfsrahmen, nicht für Punktlasten
Father = Metal
KindOfMaterial = Cold forming steel
KindOfMaterialDE = Kaltumformstahl
MaterialNumber = 1.0971
Norm = SEW 092

[Mechanical]
Density = 7800 kg/m^3
PoissonRatio = 0.3
ShearModulus = 81000 MPa
UltimateStrain = 30
UltimateTensileStrength = 350 MPa
YieldStrength = 280 MPa
YoungsModulus = 210000 MPa

[Thermal]
ThermalExpansionCoefficient = 0.000011 m/m/K

File: src/Mod/Material/StandardMaterial/Steel-S275JO.FCMat
; Steel-S275JO
; (c) 2014 M. Münch - GNU Lesser General Public License (LGPL)
; information about the content of such cards can be found on the wiki:
; https://www.freecadweb.org/wiki/Material
; file created by FreeCAD0.18.16022 (Git)

[General]
Name = S275JO
NameDE = St44-3U
Father = Metal
KindOfMaterial = Mild steel
KindOfMaterialDE = Baustahl
MaterialNumber = 1.0143
Norm = EN 10025

[Mechanical]
Density = 7800 kg/m^3
PoissonRatio = 0.3
ShearModulus = 81000 MPa
UltimateStrain = 22
UltimateTensileStrength = 430 MPa
YieldStrength = 275 MPa
YoungsModulus = 210000 MPa

[Thermal]
ThermalExpansionCoefficient = 0.000011 m/m/K

File: src/Mod/Material/StandardMaterial/Steel-S275JR.FCMat
; Steel-S275JR
; (c) 2014 M. Münch - GNU Lesser General Public License (LGPL)
; information about the content of such cards can be found on the wiki:
; https://www.freecadweb.org/wiki/Material
; file created by FreeCAD0.18.16022 (Git)

[General]
Name = S275JR
NameDE = St44-2
DescriptionDE = Wellen, Achsen, gut bearbeitbar, gut schweißbar
Father = Metal
KindOfMaterial = Mild steel
KindOfMaterialDE = Baustahl
MaterialNumber = 1.0044
Norm = EN 10025

[Mechanical]
Density = 7800 kg/m^3
PoissonRatio = 0.3
ShearModulus = 81000 MPa
UltimateStrain = 22
UltimateTensileStrength = 430 MPa
YieldStrength = 275 MPa
YoungsModulus = 210000 MPa

[Thermal]
ThermalExpansionCoefficient = 0.000011 m/m/K

File: src/Mod/Material/StandardMaterial/Steel-S275N.FCMat
; Steel-S275N
; (c) 2014 M. Münch - GNU Lesser General Public License (LGPL)
; information about the content of such cards can be found on the wiki:
; https://www.freecadweb.org/wiki/Material
; file created by FreeCAD0.18.16022 (Git)

[General]
Name = S275N
NameDE = St E 275
Father = Metal
KindOfMaterial = Fine grain steel
KindOfMaterialDE = Feinkornstahl
MaterialNumber = 1.049
Norm = EN 10113-2

[Mechanical]
Density = 7800 kg/m^3
PoissonRatio = 0.3
ShearModulus = 81000 MPa
UltimateStrain = 24
UltimateTensileStrength = 370 MPa
YieldStrength = 275 MPa
YoungsModulus = 210000 MPa

[Thermal]
ThermalExpansionCoefficient = 0.000011 m/m/K

File: src/Mod/Material/StandardMaterial/Steel-S335JO.FCMat
; Steel-S335JO
; (c) 2014 M. Münch - GNU Lesser General Public License (LGPL)
; information about the content of such cards can be found on the wiki:
; https://www.freecadweb.org/wiki/Material
; file created by FreeCAD0.18.16022 (Git)

[General]
Name = S335JO
NameDE = St60-2U
Father = Metal
KindOfMaterial = Mild steel
KindOfMaterialDE = Baustahl
MaterialNumber = 1.0553
Norm = EN 10025

[Mechanical]
Density = 7800 kg/m^3
PoissonRatio = 0.3
ShearModulus = 81000 MPa
UltimateStrain = 22
UltimateTensileStrength = 510 MPa
YieldStrength = 355 MPa
YoungsModulus = 210000 MPa

[Thermal]
ThermalExpansionCoefficient = 0.000011 m/m/K

File: src/Mod/Material/StandardMaterial/Steel-S335JR.FCMat
; Steel-S335JR
; (c) 2014 M. Münch - GNU Lesser General Public License (LGPL)
; information about the content of such cards can be found on the wiki:
; https://www.freecadweb.org/wiki/Material
; file created by FreeCAD0.18.16022 (Git)

[General]
Name = S335JR
NameDE = St53-3
Father = Metal
KindOfMaterial = Mild steel
KindOfMaterialDE = Baustahl
MaterialNumber = 1.0045
Norm = EN 10025

[Mechanical]
Density = 7800 kg/m^3
PoissonRatio = 0.3
ShearModulus = 81000 MPa
UltimateStrain = 22
UltimateTensileStrength = 510 MPa
YieldStrength = 355 MPa
YoungsModulus = 210000 MPa

[Thermal]
ThermalExpansionCoefficient = 0.000011 m/m/K

File: src/Mod/Material/StandardMaterial/Steel-S335N.FCMat
; Steel-S335N
; (c) 2014 M. Münch - GNU Lesser General Public License (LGPL)
; information about the content of such cards can be found on the wiki:
; https://www.freecadweb.org/wiki/Material
; file created by FreeCAD0.18.16022 (Git)

[General]
Name = S335N
NameDE = St E 355
Father = Metal
KindOfMaterial = Fine grain steel
KindOfMaterialDE = Feinkornstahl
MaterialNumber = 1.0545
Norm = EN 10113-2

[Mechanical]
Density = 7800 kg/m^3
PoissonRatio = 0.3
ShearModulus = 81000 MPa
UltimateStrain = 22
UltimateTensileStrength = 470 MPa
YieldStrength = 355 MPa
YoungsModulus = 210000 MPa

[Thermal]
ThermalExpansionCoefficient = 0.000011 m/m/K

File: src/Mod/Material/StandardMaterial/Steel-S340MC.FCMat
; Steel-S340MC
; (c) 2014 M. Münch - GNU Lesser General Public License (LGPL)
; information about the content of such cards can be found on the wiki:
; https://www.freecadweb.org/wiki/Material
; file created by FreeCAD0.18.16022 (Git)

[General]
Name = S340MC
NameDE = QStE340 TM
DescriptionDE = gut biegbar, Fahrgestellrahmen, Hilfsrahmen, nicht für Punktlasten
Father = Metal
KindOfMaterial = Cold forming steel
KindOfMaterialDE = Kaltumformstahl
MaterialNumber = 1.0974
Norm = SEW 092

[Mechanical]
Density = 7800 kg/m^3
PoissonRatio = 0.3
ShearModulus = 81000 MPa
UltimateStrain = 25
UltimateTensileStrength = 480 MPa
YieldStrength = 340 MPa
YoungsModulus = 210000 MPa

[Thermal]
ThermalExpansionCoefficient = 0.000011 m/m/K

File: src/Mod/Material/StandardMaterial/Steel-S355J2G3.FCMat
; Steel-S355J2G3
; (c) 2014 M. Münch - GNU Lesser General Public License (LGPL)
; information about the content of such cards can be found on the wiki:
; https://www.freecadweb.org/wiki/Material
; file created by FreeCAD0.18.16022 (Git)

[General]
Name = S355J2G3
NameDE = St52-3
Father = Metal
KindOfMaterial = Mild steel
KindOfMaterialDE = Baustahl
MaterialNumber = 1.057
Norm = EN 10025

[Mechanical]
Density = 7800 kg/m^3
PoissonRatio = 0.3
ShearModulus = 81000 MPa
UltimateStrain = 22
UltimateTensileStrength = 510 MPa
YieldStrength = 355 MPa
YoungsModulus = 210000 MPa

[Thermal]
ThermalExpansionCoefficient = 0.000011 m/m/K

File: src/Mod/Material/StandardMaterial/Steel-S380MC.FCMat
; Steel-S380MC
; (c) 2014 M. Münch - GNU Lesser General Public License (LGPL)
; information about the content of such cards can be found on the wiki:
; https://www.freecadweb.org/wiki/Material
; file created by FreeCAD0.18.16022 (Git)

[General]
Name = S380MC
NameDE = QStE380 TM
DescriptionDE = gut biegbar, Fahrgestellrahmen, Hilfsrahmen
Father = Metal
KindOfMaterial = Cold forming steel
KindOfMaterialDE = Kaltumformstahl
MaterialNumber = 1.0978
Norm = SEW 092

[Mechanical]
Density = 7800 kg/m^3
PoissonRatio = 0.3
ShearModulus = 81000 MPa
UltimateStrain = 23
UltimateTensileStrength = 520 MPa
YieldStrength = 380 MPa
YoungsModulus = 210000 MPa

[Thermal]
ThermalExpansionCoefficient = 0.000011 m/m/K

File: src/Mod/Material/StandardMaterial/Steel-S420MC.FCMat
; Steel-S420MC
; (c) 2014 M. Münch - GNU Lesser General Public License (LGPL)
; information about the content of such cards can be found on the wiki:
; https://www.freecadweb.org/wiki/Material
; file created by FreeCAD0.18.16022 (Git)

[General]
Name = S420MC
NameDE = QStE420 TM
DescriptionDE = gut biegbar, Fahrgestellrahmen, Hilfsrahmen
Father = Metal
KindOfMaterial = Cold forming steel
KindOfMaterialDE = Kaltumformstahl
MaterialNumber = 1.098
Norm = EN 10149

[Mechanical]
Density = 7800 kg/m^3
PoissonRatio = 0.3
ShearModulus = 81000 MPa
UltimateStrain = 21
UltimateTensileStrength = 550 MPa
YieldStrength = 420 MPa
YoungsModulus = 210000 MPa

[Thermal]
ThermalExpansionCoefficient = 0.000011 m/m/K

File: src/Mod/Material/StandardMaterial/Steel-S420N.FCMat
; Steel-S420N
; (c) 2014 M. Münch - GNU Lesser General Public License (LGPL)
; information about the content of such cards can be found on the wiki:
; https://www.freecadweb.org/wiki/Material
; file created by FreeCAD0.18.16022 (Git)

[General]
Name = S420N
NameDE = St E 420
Father = Metal
KindOfMaterial = Fine grain steel
KindOfMaterialDE = Feinkornstahl
MaterialNumber = 1.8902
Norm = EN 10113-2

[Mechanical]
Density = 7800 kg/m^3
PoissonRatio = 0.3
ShearModulus = 81000 MPa
UltimateStrain = 19
UltimateTensileStrength = 520 MPa
YieldStrength = 420 MPa
YoungsModulus = 210000 MPa

[Thermal]
ThermalExpansionCoefficient = 0.000011 m/m/K

File: src/Mod/Material/StandardMaterial/Steel-S460MC.FCMat
; Steel-S460MC
; (c) 2014 M. Münch - GNU Lesser General Public License (LGPL)
; information about the content of such cards can be found on the wiki:
; https://www.freecadweb.org/wiki/Material
; file created by FreeCAD0.18.16022 (Git)

[General]
Name = S460MC
NameDE = QStE460 TM
DescriptionDE = gut biegbar, Fahrgestellrahmen, Hilfsrahmen
Father = Metal
KindOfMaterial = Cold forming steel
KindOfMaterialDE = Kaltumformstahl
MaterialNumber = 1.0982
Norm = SEW 092

[Mechanical]
Density = 7800 kg/m^3
PoissonRatio = 0.3
ShearModulus = 81000 MPa
UltimateStrain = 19
UltimateTensileStrength = 590 MPa
YieldStrength = 460 MPa
YoungsModulus = 210000 MPa

[Thermal]
ThermalExpansionCoefficient = 0.000011 m/m/K

File: src/Mod/Material/StandardMaterial/Steel-S460N.FCMat
; Steel-S460N
; (c) 2014 M. Münch - GNU Lesser General Public License (LGPL)
; information about the content of such cards can be found on the wiki:
; https://www.freecadweb.org/wiki/Material
; file created by FreeCAD0.18.16022 (Git)

[General]
Name = S460N
NameDE = St E 460
Father = Metal
KindOfMaterial = Fine grain steel
KindOfMaterialDE = Feinkornstahl
MaterialNumber = 1.8901
Norm = EN 10113-2

[Mechanical]
Density = 7800 kg/m^3
PoissonRatio = 0.3
ShearModulus = 81000 MPa
UltimateStrain = 17
UltimateTensileStrength = 550 MPa
YieldStrength = 460 MPa
YoungsModulus = 210000 MPa

[Thermal]
ThermalExpansionCoefficient = 0.000011 m/m/K

File: src/Mod/Material/StandardMaterial/Steel-S500MC.FCMat
; Steel-S500MC
; (c) 2014 M. Münch - GNU Lesser General Public License (LGPL)
; information about the content of such cards can be found on the wiki:
; https://www.freecadweb.org/wiki/Material
; file created by FreeCAD0.18.16022 (Git)

[General]
Name = S500MC
NameDE = QStE500 TM
DescriptionDE = gut biegbar, Fahrgestellrahmen, Hilfsrahmen
Father = Metal
KindOfMaterial = Cold forming steel
KindOfMaterialDE = Kaltumformstahl
MaterialNumber = 1.0984
Norm = EN 10149

[Mechanical]
Density = 7800 kg/m^3
PoissonRatio = 0.3
ShearModulus = 81000 MPa
UltimateStrain = 17
UltimateTensileStrength = 620 MPa
YieldStrength = 500 MPa
YoungsModulus = 210000 MPa

[Thermal]
ThermalExpansionCoefficient = 0.000011 m/m/K

File: src/Mod/Material/StandardMaterial/Steel-S550MC.FCMat
; Steel-S550MC
; (c) 2014 M. Münch - GNU Lesser General Public License (LGPL)
; information about the content of such cards can be found on the wiki:
; https://www.freecadweb.org/wiki/Material
; file created by FreeCAD0.18.16022 (Git)

[General]
Name = S550MC
NameDE = QStE550 TM
DescriptionDE = gut biegbar, Fahrgestellrahmen, Hilfsrahmen
Father = Metal
KindOfMaterial = Cold forming steel
KindOfMaterialDE = Kaltumformstahl
MaterialNumber = 1.0986
Norm = SEW 092

[Mechanical]
Density = 7800 kg/m^3
PoissonRatio = 0.3
ShearModulus = 81000 MPa
UltimateStrain = 15
UltimateTensileStrength = 680 MPa
YieldStrength = 550 MPa
YoungsModulus = 210000 MPa

[Thermal]
ThermalExpansionCoefficient = 0.000011 m/m/K

File: src/Mod/Material/StandardMaterial/Steel-S690MC.FCMat
; Steel-S690MC
; (c) 2014 M. Münch - GNU Lesser General Public License (LGPL)
; information about the content of such cards can be found on the wiki:
; https://www.freecadweb.org/wiki/Material
; file created by FreeCAD0.18.16022 (Git)

[General]
Name = S690MC
NameDE = QStE690 TM
DescriptionDE = gut biegbar, Fahrgestellrahmen, Hilfsrahmen
Father = Metal
KindOfMaterial = Cold forming steel
KindOfMaterialDE = Kaltumformstahl
MaterialNumber = 1.0966
Norm = SEW 092

[Mechanical]
Density = 7800 kg/m^3
PoissonRatio = 0.3
ShearModulus = 81000 MPa
UltimateStrain = 15
UltimateTensileStrength = 790 MPa
YieldStrength = 690 MPa
YoungsModulus = 210000 MPa

[Thermal]
ThermalExpansionCoefficient = 0.000011 m/m/K

File: src/Mod/Material/StandardMaterial/Steel-St-37-2K.FCMat
; Steel-St-37-2K
; (c) 2014 M. Münch - GNU Lesser General Public License (LGPL)
; information about the content of such cards can be found on the wiki:
; https://www.freecadweb.org/wiki/Material
; file created by FreeCAD0.18.16022 (Git)

[General]
Name = St 37-2K
NameDE = St 37-2K
DescriptionDE = mäßige Beanspruchung
Father = Metal
KindOfMaterial = Mild steel
KindOfMaterialDE = Baustahl
MaterialNumber = 1.0161
Norm = EN 10025

[Mechanical]
Density = 7800 kg/m^3
PoissonRatio = 0.3
ShearModulus = 81000 MPa
UltimateStrain = 0
UltimateTensileStrength = 460 MPa
YieldStrength = 320 MPa
YoungsModulus = 210000 MPa

[Thermal]
ThermalExpansionCoefficient = 0.000011 m/m/K

File: src/Mod/Material/StandardMaterial/Steel-St-E-255.FCMat
; Steel-St-E-255
; (c) 2014 M. Münch - GNU Lesser General Public License (LGPL)
; information about the content of such cards can be found on the wiki:
; https://www.freecadweb.org/wiki/Material
; file created by FreeCAD0.18.16022 (Git)

[General]
Name = St E 255
NameDE = St E 255
Father = Metal
KindOfMaterial = Fine grain steel
KindOfMaterialDE = Feinkornstahl
MaterialNumber = 1.0461
Norm = DIN 17102

[Mechanical]
Density = 7800 kg/m^3
PoissonRatio = 0.3
ShearModulus = 81000 MPa
UltimateStrain = 0
UltimateTensileStrength = 360 MPa
YieldStrength = 260 MPa
YoungsModulus = 210000 MPa

[Thermal]
ThermalExpansionCoefficient = 0.000011 m/m/K

File: src/Mod/Material/StandardMaterial/Steel-St-E-315.FCMat
; Steel-St-E-315
; (c) 2014 M. Münch - GNU Lesser General Public License (LGPL)
; information about the content of such cards can be found on the wiki:
; https://www.freecadweb.org/wiki/Material
; file created by FreeCAD0.18.16022 (Git)

[General]
Name = St E 315
NameDE = St E 315
Father = Metal
KindOfMaterial = Fine grain steel
KindOfMaterialDE = Feinkornstahl
MaterialNumber = 1.0505
Norm = DIN 17102

[Mechanical]
Density = 7800 kg/m^3
PoissonRatio = 0.3
ShearModulus = 81000 MPa
UltimateStrain = 0
UltimateTensileStrength = 440 MPa
YieldStrength = 320 MPa
YoungsModulus = 210000 MPa

[Thermal]
ThermalExpansionCoefficient = 0.000011 m/m/K

File: src/Mod/Material/StandardMaterial/Steel-St-E-380.FCMat
; Steel-St-E-380
; (c) 2014 M. Münch - GNU Lesser General Public License (LGPL)
; information about the content of such cards can be found on the wiki:
; https://www.freecadweb.org/wiki/Material
; file created by FreeCAD0.18.16022 (Git)

[General]
Name = St E 380
NameDE = St E 380
Father = Metal
KindOfMaterial = Fine grain steel
KindOfMaterialDE = Feinkornstahl
MaterialNumber = 1.89
Norm = DIN 17102

[Mechanical]
Density = 7800 kg/m^3
PoissonRatio = 0.3
ShearModulus = 81000 MPa
UltimateStrain = 0
UltimateTensileStrength = 500 MPa
YieldStrength = 380 MPa
YoungsModulus = 210000 MPa

[Thermal]
ThermalExpansionCoefficient = 0.000011 m/m/K

File: src/Mod/Material/StandardMaterial/Steel-St-E-460.FCMat
; Steel-St-E-460
; (c) 2014 M. Münch - GNU Lesser General Public License (LGPL)
; information about the content of such cards can be found on the wiki:
; https://www.freecadweb.org/wiki/Material
; file created by FreeCAD0.18.16022 (Git)

[General]
Name = St E 460
NameDE = St E 460
Father = Metal
KindOfMaterial = Fine grain steel
KindOfMaterialDE = Feinkornstahl
MaterialNumber = 1.8905
Norm = DIN 17102

[Mechanical]
Density = 7800 kg/m^3
PoissonRatio = 0.3
ShearModulus = 81000 MPa
UltimateStrain = 0
UltimateTensileStrength = 560 MPa
YieldStrength = 460 MPa
YoungsModulus = 210000 MPa

[Thermal]
ThermalExpansionCoefficient = 0.000011 m/m/K

File: src/Mod/Material/StandardMaterial/Steel-St-E-500.FCMat
; Steel-St-E-500
; (c) 2014 M. Münch - GNU Lesser General Public License (LGPL)
; information about the content of such cards can be found on the wiki:
; https://www.freecadweb.org/wiki/Material
; file created by FreeCAD0.18.16022 (Git)

[General]
Name = St E 500
NameDE = St E 500
Father = Metal
KindOfMaterial = Fine grain steel
KindOfMaterialDE = Feinkornstahl
MaterialNumber = 1.8907
Norm = DIN 17102

[Mechanical]
Density = 7800 kg/m^3
PoissonRatio = 0.3
ShearModulus = 81000 MPa
UltimateStrain = 0
UltimateTensileStrength = 610 MPa
YieldStrength = 500 MPa
YoungsModulus = 210000 MPa

[Thermal]
ThermalExpansionCoefficient = 0.000011 m/m/K

File: src/Mod/Material/StandardMaterial/Steel-X2CrNiMoN17-13-3.FCMat
; Steel-X2CrNiMoN17-13-3
; (c) 2014 M. Münch - GNU Lesser General Public License (LGPL)
; information about the content of such cards can be found on the wiki:
; https://www.freecadweb.org/wiki/Material
; file created by FreeCAD0.18.16022 (Git)

[General]
Name = X2CrNiMoN17-13-3
NameDE = X2CrNiMoN 17 13 3
DescriptionDE = schlecht spanbar, gut schweißbar, gut kaltumformbar, Achsen, Wellen, Wärmetauscher
Father = Metal
KindOfMaterial = Stainless steel
KindOfMaterialDE = Niro
MaterialNumber = 1.4429
Norm = EN 10088

[Mechanical]
Density = 7800 kg/m^3
PoissonRatio = 0.3
ShearModulus = 81000 MPa
UltimateStrain = 35
UltimateTensileStrength = 580 MPa
YieldStrength = 295 MPa
YoungsModulus = 200000 MPa

[Thermal]
ThermalExpansionCoefficient = 0.000011 m/m/K

File: src/Mod/Material/StandardMaterial/Steel-X2CrNiN24-4.FCMat
; Steel-X2CrNiN24-4
; (c) 2014 M. Münch - GNU Lesser General Public License (LGPL)
; information about the content of such cards can be found on the wiki:
; https://www.freecadweb.org/wiki/Material
; file created by FreeCAD0.18.16022 (Git)

[General]
Name = X2CrNiN24-4
NameDE = -
Father = Metal
KindOfMaterial = Stainless steel
KindOfMaterialDE = Niro
MaterialNumber = 1.4362
Norm = EN 10088

[Mechanical]
Density = 7800 kg/m^3
PoissonRatio = 0.3
ShearModulus = 81000 MPa
UltimateStrain = 25
UltimateTensileStrength = 600 MPa
YieldStrength = 400 MPa
YoungsModulus = 200000 MPa

[Thermal]
ThermalExpansionCoefficient = 0.000011 m/m/K

File: src/Mod/Material/StandardMaterial/Steel-X39CrMo17-1.FCMat
; Steel-X39CrMo17-1
; (c) 2014 M. Münch - GNU Lesser General Public License (LGPL)
; information about the content of such cards can be found on the wiki:
; https://www.freecadweb.org/wiki/Material
; file created by FreeCAD0.18.16022 (Git)

[General]
Name = X39CrMo17-1
NameDE = -
Father = Metal
KindOfMaterial = Stainless steel
KindOfMaterialDE = Niro
MaterialNumber = 1.4122
Norm = EN 10088

[Mechanical]
Density = 7800 kg/m^3
PoissonRatio = 0.3
ShearModulus = 81000 MPa
UltimateStrain = 12
UltimateTensileStrength = 750 MPa
YieldStrength = 500 MPa
YoungsModulus = 213000 MPa

[Thermal]
ThermalExpansionCoefficient = 0.000011 m/m/K

File: src/Mod/Material/StandardMaterial/Steel-X3CrNiMo13-14.FCMat
; Steel-X3CrNiMo13-14
; (c) 2014 M. Münch - GNU Lesser General Public License (LGPL)
; information about the content of such cards can be found on the wiki:
; https://www.freecadweb.org/wiki/Material
; file created by FreeCAD0.18.16022 (Git)

[General]
Name = X3CrNiMo13-14
NameDE = -
Father = Metal
KindOfMaterial = Stainless steel
KindOfMaterialDE = Niro
MaterialNumber = 1.4313
Norm = EN 10088

[Mechanical]
Density = 7800 kg/m^3
PoissonRatio = 0.3
ShearModulus = 81000 MPa
UltimateStrain = 11
UltimateTensileStrength = 900 MPa
YieldStrength = 800 MPa
YoungsModulus = 216000 MPa

[Thermal]
ThermalExpansionCoefficient = 0.000011 m/m/K

File: src/Mod/Material/StandardMaterial/Steel-X5CrNi18-10.FCMat
; Steel-X5CrNi18-10
; (c) 2014 M. Münch - GNU Lesser General Public License (LGPL)
; information about the content of such cards can be found on the wiki:
; https://www.freecadweb.org/wiki/Material
; file created by FreeCAD0.18.16022 (Git)

[General]
Name = X5CrNi18-10
NameDE = X5CrNi 18 9
DescriptionDE = schlecht spanbar, gut schweißbar, gut kaltumformbar, Fahrzeugbau, Lebensmitteltechnik
Father = Metal
KindOfMaterial = Stainless steel
KindOfMaterialDE = Niro
MaterialNumber = 1.4301
Norm = EN 10088

[Mechanical]
Density = 7800 kg/m^3
PoissonRatio = 0.3
ShearModulus = 81000 MPa
UltimateStrain = 40
UltimateTensileStrength = 520 MPa
YieldStrength = 210 MPa
YoungsModulus = 200000 MPa

[Thermal]
ThermalExpansionCoefficient = 0.000011 m/m/K

File: src/Mod/Material/StandardMaterial/Steel-X5CrNiMo17-12-2.FCMat
; Steel-X5CrNiMo17-12-2
; (c) 2014 M. Münch - GNU Lesser General Public License (LGPL)
; information about the content of such cards can be found on the wiki:
; https://www.freecadweb.org/wiki/Material
; file created by FreeCAD0.18.16022 (Git)

[General]
Name = X5CrNiMo17-12-2
NameDE = X5CrNiMo 17 12 2
DescriptionDE = schlecht spanbar, gut schweißbar, gut kaltumformbar, Lebensmitteltechnik
Father = Metal
KindOfMaterial = Stainless steel
KindOfMaterialDE = Niro
MaterialNumber = 1.4401
Norm = EN 10088

[Mechanical]
Density = 7800 kg/m^3
PoissonRatio = 0.3
ShearModulus = 68000 MPa
UltimateStrain = 40
UltimateTensileStrength = 520 MPa
YieldStrength = 220 MPa
YoungsModulus = 180000 MPa

[Thermal]
ThermalExpansionCoefficient = 0.000011 m/m/K

File: src/Mod/Material/StandardMaterial/Steel-X6CrNiTi18-10.FCMat
; Steel-X6CrNiTi18-10
; (c) 2014 M. Münch - GNU Lesser General Public License (LGPL)
; information about the content of such cards can be found on the wiki:
; https://www.freecadweb.org/wiki/Material
; file created by FreeCAD0.18.16022 (Git)

[General]
Name = X6CrNiTi18-10
NameDE = X10CrNiTi 18 9
DescriptionDE = schlecht spanbar, gut schweißbar, gut kaltumformbar, Schienenfahrzeugbau
Father = Metal
KindOfMaterial = Stainless steel
KindOfMaterialDE = Niro
MaterialNumber = 1.4541
Norm = EN 10088

[Mechanical]
Density = 7800 kg/m^3
PoissonRatio = 0.3
ShearModulus = 81000 MPa
UltimateStrain = 40
UltimateTensileStrength = 500 MPa
YieldStrength = 200 MPa
YoungsModulus = 200000 MPa

[Thermal]
ThermalExpansionCoefficient = 0.000011 m/m/K
